Repository: OUANZOUGUIAbdelhak/Convert-Composition

# 🧪 Oxide-to-Element Composition Converter

This Python script automates the conversion of **oxide-based chemical compositions** (e.g., `SiO2`, `Fe2O3`, etc.) into their corresponding **elemental compositions** (e.g., `Si`, `Fe`, `O`), using molecular weight ratios.

It is especially useful for **materials science**, **glass science**, and **geochemistry** workflows that require tracking of elemental contributions in complex mixtures.

---

## 📥 Input

The script reads a `.csv` file containing oxide percentages (by weight), such as:

| Sample | SIO2 | AL2O3 | FE2O3 | NA2O | ... |
|--------|------|--------|--------|-------|
| A      | 45.0 | 15.0   | 5.0    | 2.0   |

📍 **Note:** You can set your own input file by modifying the `input_file` path in the script.

---

## ⚙️ What It Does

- Maps oxide formulas to elemental ratios using molecular weights
- Converts each oxide into its elemental contributions (e.g., `SiO2` → `Si`, `O`)
- Adds new columns with calculated elemental contributions
- Exports two output files:
  - `converted_elements.csv`
  - `converted_elements.xlsx`

---

File: SciGK-density data-vérifiée.csv (part 1 of 15)
DENSITY,GLASNO,SIO2,AL2O3,B2O3,CAO,K2O,NA2O,Li2O,MgO,ZRO2,FemOn,"Somme (Si, B, Na, Ca, Al, Zr, K, Li, Mg, Fe)"
2.35,20042,70.91,20.05,0,0,0,6.09,2.93,0,0,0,99.98
2.4,20043,61.9,26.26,0,0,0,7.98,3.84,0,0,0,99.98
2.46,20044,44.82,38.03,0,0,0,11.56,5.57,0,0,0,99.98
2.38,20045,64.44,27.61,0,0,0,0,7.93,0,0,0,99.98
2.31,20046,75.33,17.43,0,0,0,4.86,2.36,0,0,0,99.98
2.52,20047,61.33,26.61,0,7.23,0,0,0,4.81,0,0,99.98
2.49,20048,63.29,24.46,0,6.27,0,0,0,5.96,0,0,99.98
2.44,20049,68.91,21.57,0,5.04,0,0,0,4.46,0,0,99.98
1.91,123482,0,0,96.78,0,0,0,2.49,0.73,0,0,100
1.92,123483,0,0,96.22,0,0,0,2.47,1.31,0,0,100
1.94,123484,0,0,95.07,0,0,0,2.48,2.44,0,0,99.99
1.98,123485,0,0,93.96,0,0,0,2.48,3.55,0,0,99.99
2.08,123486,0,0,93.42,0,0,0,2.3,4.28,0,0,100
2.13,123487,0,0,91.78,0,0,0,2.45,5.77,0,0,100
2.14,123488,0,0,90.9,0,0,0,2.39,6.71,0,0,100
2.16,123489,0,0,89.73,0,0,0,2.44,7.82,0,0,99.99
2.18,123490,0,0,88.72,0,0,0,2.43,8.85,0,0,100
2.19,123491,0,0,87.91,0,0,0,2.33,9.75,0,0,99.99
1.92,123492,0,0,94.93,0,0,0,4.36,0.68,0,0,99.97
1.98,123493,0,0,93.63,0,0,0,4.38,1.99,0,0,100
2.05,123494,0,0,92.52,0,0,0,4.5,2.98,0,0,100
2.13,123495,0,0,91,0,0,0,4.98,4.01,0,0,99.99
2.15,123496,0,0,90.85,0,0,0,4.78,4.37,0,0,100
2.16,123497,0,0,89.38,0,0,0,4.85,5.76,0,0,99.99
2.18,123498,0,0,88.17,0,0,0,4.98,6.85,0,0,100
2.2,123499,0,0,87.01,0,0,0,4.93,8.06,0,0,100
2.23,123500,0,0,86.02,0,0,0,4.86,9.12,0,0,100
2.24,123501,0,0,85.36,0,0,0,4.95,9.69,0,0,100
2.06,123502,0,0,91.59,0,0,0,7.4,1.01,0,0,100
2.13,123503,0,0,90.64,0,0,0,7.48,1.88,0,0,100
2.16,123504,0,0,89.75,0,0,0,7.4,2.85,0,0,100
2.16,123505,0,0,88.78,0,0,0,7.36,3.86,0,0,100
2.18,123506,0,0,87.77,0,0,0,7.07,5.16,0,0,100
2.2,123507,0,0,86.94,0,0,0,7.11,5.95,0,0,100
2.23,123508,0,0,85.81,0,0,0,7.27,6.92,0,0,100
2.24,123509,0,0,84.68,0,0,0,7.41,7.91,0,0,100
2.35,123510,0,0,84.23,0,0,0,7.28,8.49,0,0,100
2.36,123511,0,0,82.91,0,0,0,7.35,9.74,0,0,100
2.14,123512,0,0,89.2,0,0,0,9.78,1.02,0,0,100
2.17,123513,0,0,88.14,0,0,0,9.81,2.05,0,0,100
2.18,123514,0,0,87.46,0,0,0,9.69,2.85,0,0,100
2.2,123515,0,0,86.1,0,0,0,9.89,4.01,0,0,100
2.25,123516,0,0,85.03,0,0,0,9.91,5.06,0,0,100
2.26,123517,0,0,84.14,0,0,0,9.81,6.03,0,0,99.98
2.34,123518,0,0,83.05,0,0,0,9.93,7.01,0,0,99.99
2.36,123519,0,0,82,0,0,0,9.98,8.02,0,0,100
2.36,123520,0,0,80.93,0,0,0,10.08,8.98,0,0,99.99
2.38,123521,0,0,79.81,0,0,0,10.34,9.85,0,0,100
2.47,41287,73.5,1.19,0.23,5.69,0.93,14.58,0,3.79,0,0.04,99.95
2.39,20208,68.74,19.44,0,0,0,11.82,0,0,0,0,100
2.59,20238,49.54,50.45,0,0,0,0,0,0,0,0,99.99
2.49,20282,50.12,22.68,0,6.23,20.95,0,0,0,0,0,99.98
2.49,20283,50.85,23.01,0,6.32,17,2.79,0,0,0,0,99.97
2.51,20284,51.6,23.35,0,6.42,12.94,5.67,0,0,0,0,99.98
2.51,20285,52.37,23.7,0,6.51,8.75,8.64,0,0,0,0,99.97
2.51,20286,53.99,24.43,0,6.71,0,14.85,0,0,0,0,99.98
2.36,20371,74.97,0,0,0,12.68,0,12.33,0,0,0,99.98
2.47,20376,66.2,0,0,0,11.19,22.59,0,0,0,0,99.98
2.32,20381,78.21,0,14.72,0,0,7.05,0,0,0,0,99.98
2.32,20382,77.8,0,14.65,0,1.52,6.01,0,0,0,0,99.98
2.33,20383,77.4,0,14.57,0,3.03,4.99,0,0,0,0,99.99
2.33,20384,77,0,14.49,0,4.52,3.97,0,0,0,0,99.98
2.33,20385,76.6,0,14.42,0,6,2.96,0,0,0,0,99.98
2.33,20386,76.21,0,14.35,0,7.46,1.96,0,0,0,0,99.98
2.33,20387,75.82,0,14.27,0,8.91,0.97,0,0,0,0,99.97
2.33,20388,75.44,0,14.2,0,10.34,0,0,0,0,0,99.98
2.35,20389,76.21,0,14.71,0,0,9.07,0,0,0,0,99.99
2.36,20390,75.81,0,14.64,0,1.52,8.02,0,0,0,0,99.99
2.37,20391,75.42,0,14.56,0,3.03,6.98,0,0,0,0,99.99
2.38,20392,75.03,0,14.49,0,4.52,5.95,0,0,0,0,99.99
2.38,20393,74.64,0,14.41,0,6,4.93,0,0,0,0,99.98
2.38,20394,74.26,0,14.34,0,7.46,3.92,0,0,0,0,99.98
2.38,20395,73.88,0,14.26,0,8.91,2.93,0,0,0,0,99.98
2.38,20396,73.51,0,14.19,0,10.34,1.94,0,0,0,0,99.98
2.38,20397,73.14,0,14.12,0,11.76,0.96,0,0,0,0,99.98
2.38,20398,72.77,0,14.05,0,13.16,0,0,0,0,0,99.98
2.41,20399,74.21,0,14.7,0,0,11.07,0,0,0,0,99.98
2.42,20400,73.44,0,14.55,0,3.02,8.97,0,0,0,0,99.98
2.43,20401,72.68,0,14.4,0,5.99,6.9,0,0,0,0,99.97
2.43,20402,71.95,0,14.26,0,8.9,4.88,0,0,0,0,99.99
2.43,20403,71.22,0,14.11,0,11.75,2.9,0,0,0,0,99.98
2.42,20404,70.17,0,13.9,0,15.92,0,0,0,0,0,99.99
2.44,20405,72.21,0,14.69,0,0,13.08,0,0,0,0,99.98
2.44,20406,71.83,0,14.62,0,1.52,12.01,0,0,0,0,99.98
2.45,20407,71.46,0,14.54,0,3.02,10.95,0,0,0,0,99.97
2.45,20408,71.09,0,14.47,0,4.51,9.91,0,0,0,0,99.98
2.45,20409,70.73,0,14.39,0,5.99,8.87,0,0,0,0,99.98
2.45,20410,70.37,0,14.32,0,7.45,7.84,0,0,0,0,99.98
2.45,20411,69.66,0,14.18,0,10.33,5.82,0,0,0,0,99.99
2.46,20412,68.62,0,13.96,0,14.53,2.86,0,0,0,0,99.97
2.46,20413,68.28,0,13.89,0,15.91,1.9,0,0,0,0,99.98
2.46,20414,67.61,0,13.76,0,18.62,0,0,0,0,0,99.99
2.13,20415,47.82,0,43.46,0,0,8.7,0,0,0,0,99.98
2.12,20416,47.23,0,42.92,0,3.62,6.2,0,0,0,0,99.97
2.13,20417,46.65,0,42.39,0,7.17,3.77,0,0,0,0,99.98
2.13,20418,46.2,0,41.98,0,9.94,1.86,0,0,0,0,99.98
2.13,20419,45.75,0,41.58,0,12.65,0,0,0,0,0,99.98
2.2,20420,45.92,0,43.43,0,0,10.63,0,0,0,0,99.98
2.2,20421,45.35,0,42.9,0,3.62,8.11,0,0,0,0,99.98
2.21,20422,44.79,0,42.37,0,7.16,5.65,0,0,0,0,99.97
2.21,20423,44.36,0,41.96,0,9.93,3.73,0,0,0,0,99.98
2.2,20424,43.93,0,41.56,0,12.65,1.84,0,0,0,0,99.98
2.19,20425,43.51,0,41.16,0,15.31,0,0,0,0,0,99.98
2.26,20426,44.02,0,43.41,0,0,12.56,0,0,0,0,99.99
2.26,20427,43.58,0,42.98,0,2.9,10.52,0,0,0,0,99.98
2.26,20428,43.15,0,42.55,0,5.75,8.52,0,0,0,0,99.97
2.26,20429,42.73,0,42.14,0,8.55,6.56,0,0,0,0,99.98
2.25,20430,42.32,0,41.73,0,11.29,4.64,0,0,0,0,99.98
2.24,20431,41.71,0,41.14,0,15.3,1.83,0,0,0,0,99.98
2.24,20432,41.32,0,40.75,0,17.92,0,0,0,0,0,99.99
2.32,20433,40.23,0,43.36,0,0,16.4,0,0,0,0,99.99
2.32,20434,39.24,0,42.3,0,7.15,11.29,0,0,0,0,99.98
2.31,20435,38.58,0,41.58,0,11.95,7.86,0,0,0,0,99.97
2.31,20436,38.12,0,41.09,0,15.29,5.48,0,0,0,0,99.98
2.31,20437,37.76,0,40.7,0,17.9,3.62,0,0,0,0,99.98
2.3,20438,37.41,0,40.32,0,20.46,1.79,0,0,0,0,99.98
2.3,20439,37.06,0,39.95,0,22.97,0,0,0,0,0,99.98
2.45,20440,32.66,0,43.26,0,0,24.07,0,0,0,0,99.99
2.45,20441,31.87,0,42.2,0,7.13,18.78,0,0,0,0,99.98
2.45,20442,31.11,0,41.19,0,13.93,13.75,0,0,0,0,99.98
2.44,20443,30.38,0,40.24,0,20.41,8.95,0,0,0,0,99.98
2.44,20444,30.03,0,39.77,0,23.54,6.63,0,0,0,0,99.97
2.43,20445,29.69,0,39.32,0,26.6,4.37,0,0,0,0,99.98
2.42,20446,29.36,0,38.88,0,29.59,2.16,0,0,0,0,99.99
2.42,20447,29.36,0,38.88,0,29.59,2.16,0,0,0,0,99.99
2.42,20448,29.03,0,38.45,0,32.51,0,0,0,0,0,99.99
2.48,20449,24.86,0,43.15,0,0,31.98,0,0,0,0,99.99
2.47,20450,23.87,0,41.43,0,11.63,23.05,0,0,0,0,99.98
2.47,20451,23.42,0,40.65,0,16.91,19,0,0,0,0,99.98
2.46,20452,22.94,0,39.83,0,22.5,14.71,0,0,0,0,99.98
2.45,20453,22.27,0,38.65,0,30.46,8.6,0,0,0,0,99.98
2.45,20454,21.68,0,37.64,0,37.31,3.35,0,0,0,0,99.98
2.45,20455,21.31,0,37,0,41.67,0,0,0,0,0,99.98
2.17,144578,72.58,0,22.42,0,0,4.99,0,0,0,0,99.99
2.22,144579,70.6,0,22.41,0,0,6.98,0,0,0,0,99.99
2.27,144580,68.62,0,22.39,0,0,8.97,0,0,0,0,99.98
2.32,20456,66.65,0,22.38,0,0,10.96,0,0,0,0,99.99
2.31,20457,65.8,0,22.09,0,3.73,8.36,0,0,0,0,99.98
2.31,20458,64.97,0,21.82,0,7.38,5.82,0,0,0,0,99.99
2.31,20459,64.32,0,21.6,0,10.22,3.84,0,0,0,0,99.98
2.31,20460,63.68,0,21.38,0,13.02,1.9,0,0,0,0,99.98
2.3,20461,63.06,0,21.17,0,15.76,0,0,0,0,0,99.99
2.38,20462,64.68,0,22.37,0,0,12.94,0,0,0,0,99.99
2.38,20463,63.04,0,21.8,0,7.37,7.76,0,0,0,0,99.97
2.37,20464,62.41,0,21.59,0,10.22,5.76,0,0,0,0,99.98
2.36,20465,61.8,0,21.37,0,13.01,3.8,0,0,0,0,99.98
2.36,20466,61.19,0,21.16,0,15.75,1.88,0,0,0,0,99.98
2.35,20467,60.6,0,20.96,0,18.43,0,0,0,0,0,99.99
2.39,20468,62.71,0,22.35,0,0,14.92,0,0,0,0,99.98
2.39,20469,61.13,0,21.79,0,7.37,9.7,0,0,0,0,99.99
2.39,20470,60.37,0,21.52,0,10.92,7.18,0,0,0,0,99.99
2.39,20471,59.62,0,21.25,0,14.38,4.73,0,0,0,0,99.98
2.38,20472,58.9,0,21,0,17.75,2.33,0,0,0,0,99.98
2.38,20473,58.19,0,20.74,0,21.05,0,0,0,0,0,99.98
2.42,20474,60.74,0,22.34,0,0,16.9,0,0,0,0,99.98
2.42,20475,59.21,0,21.78,0,7.36,11.63,0,0,0,0,99.98
2.41,20476,58.18,0,21.4,0,12.3,8.09,0,0,0,0,99.97
2.41,20477,57.47,0,21.14,0,15.73,5.64,0,0,0,0,99.98
2.41,20478,56.92,0,20.93,0,18.41,3.72,0,0,0,0,99.98
2.4,20479,56.37,0,20.73,0,21.04,1.84,0,0,0,0,99.98
2.4,20480,55.83,0,20.53,0,23.62,0,0,0,0,0,99.98
2.45,20481,57.8,0,22.32,0,0,19.87,0,0,0,0,99.99
2.46,20482,57.06,0,22.04,0,3.72,17.16,0,0,0,0,99.98
2.46,20483,56.34,0,21.76,0,7.36,14.53,0,0,0,0,99.99
2.46,20484,55.64,0,21.49,0,10.9,11.95,0,0,0,0,99.98
2.45,20485,54.96,0,21.22,0,14.36,9.44,0,0,0,0,99.98
2.45,20486,54.29,0,20.97,0,17.73,7,0,0,0,0,99.99
2.44,20487,53.64,0,20.71,0,21.02,4.61,0,0,0,0,99.98
2.44,20488,52.88,0,20.42,0,24.87,1.81,0,0,0,0,99.98
2.44,20489,52.38,0,20.23,0,27.37,0,0,0,0,0,99.98
2.49,20490,52.9,0,22.29,0,0,24.8,0,0,0,0,99.99
2.49,20491,51.57,0,21.73,0,7.35,19.34,0,0,0,0,99.99
2.48,20492,50.3,0,21.19,0,14.34,14.15,0,0,0,0,99.98
2.48,20493,49.1,0,20.69,0,20.99,9.2,0,0,0,0,99.98
2.47,20494,48.52,0,20.44,0,24.2,6.82,0,0,0,0,99.98
2.47,20495,47.95,0,20.2,0,27.33,4.49,0,0,0,0,99.97
2.46,20496,47.4,0,19.97,0,30.4,2.22,0,0,0,0,99.99
2.46,20497,46.86,0,19.74,0,33.39,0,0,0,0,0,99.99
2.5,20498,44.8,0,22.23,0,0,32.95,0,0,0,0,99.98
2.51,20499,43.83,0,21.75,0,6.32,28.08,0,0,0,0,99.98
2.51,20500,42.97,0,21.32,0,11.97,23.72,0,0,0,0,99.98
2.5,20501,42.14,0,20.91,0,17.4,19.54,0,0,0,0,99.99
2.5,20502,41.26,0,20.47,0,23.13,15.12,0,0,0,0,99.98
2.5,20503,40.38,0,20.03,0,28.87,10.7,0,0,0,0,99.98
2.49,20504,39.64,0,19.67,0,33.67,7,0,0,0,0,99.98
2.49,20505,38.93,0,19.32,0,38.29,3.44,0,0,0,0,99.98
2.49,20506,38.25,0,18.98,0,42.76,0,0,0,0,0,99.99
2.09,20507,28.23,0,63.31,0,0,8.45,0,0,0,0,99.99
2.09,20508,27.89,0,62.55,0,3.52,6.03,0,0,0,0,99.99
2.08,20509,27.55,0,61.8,0,6.96,3.66,0,0,0,0,99.97
2.08,20510,27.29,0,61.22,0,9.66,1.81,0,0,0,0,99.98
2.08,20511,27.04,0,60.64,0,12.3,0,0,0,0,0,99.98
2.12,20512,26.39,0,63.27,0,0,10.32,0,0,0,0,99.98
2.12,20513,26.07,0,62.51,0,3.52,7.88,0,0,0,0,99.98
2.12,20514,25.76,0,61.77,0,6.96,5.49,0,0,0,0,99.98
2.12,20515,25.52,0,61.18,0,9.65,3.63,0,0,0,0,99.98
2.12,20516,25.28,0,60.61,0,12.3,1.79,0,0,0,0,99.98
2.11,20517,25.05,0,60.05,0,14.89,0,0,0,0,0,99.99
2.15,20518,24.56,0,63.24,0,0,12.19,0,0,0,0,99.99
2.14,20519,24.32,0,62.63,0,2.82,10.22,0,0,0,0,99.99
2.14,20520,24.09,0,62.03,0,5.59,8.28,0,0,0,0,99.99
2.14,20521,23.86,0,61.44,0,8.31,6.38,0,0,0,0,99.99
2.14,20522,23.63,0,60.86,0,10.98,4.51,0,0,0,0,99.98
2.14,20523,23.3,0,60.02,0,14.88,1.78,0,0,0,0,99.98
2.14,20524,23.09,0,59.47,0,17.43,0,0,0,0,0,99.99
2.21,20525,20.89,0,63.16,0,0,15.93,0,0,0,0,99.98
2.2,20526,20.4,0,61.66,0,6.95,10.97,0,0,0,0,99.98
2.2,20527,20.06,0,60.65,0,11.62,7.64,0,0,0,0,99.97
2.2,20528,19.83,0,59.95,0,14.87,5.33,0,0,0,0,99.98
2.2,20529,19.65,0,59.4,0,17.41,3.52,0,0,0,0,99.98
2.2,20530,19.47,0,58.86,0,19.91,1.74,0,0,0,0,99.98
2.19,20531,19.29,0,58.33,0,22.36,0,0,0,0,0,99.98
2.3,20532,13.59,0,63.02,0,0,23.37,0,0,0,0,99.98
2.3,20533,13.27,0,61.52,0,6.93,18.25,0,0,0,0,99.97
2.29,20534,12.96,0,60.1,0,13.55,13.37,0,0,0,0,99.98
2.28,20535,12.67,0,58.74,0,19.86,8.71,0,0,0,0,99.98
2.28,20536,12.53,0,58.08,0,22.92,6.46,0,0,0,0,99.99
2.28,20537,12.39,0,57.44,0,25.9,4.26,0,0,0,0,99.99
2.27,20538,12.25,0,56.81,0,28.82,2.1,0,0,0,0,99.98
2.27,20539,12.12,0,56.19,0,31.68,0,0,0,0,0,99.99
2.48,20540,68.22,0,14.68,0,0,17.09,0,0,0,0,99.99
2.49,20541,67.52,0,14.52,0,3.02,14.92,0,0,0,0,99.98
2.48,20542,66.82,0,14.38,0,5.98,12.8,0,0,0,0,99.98
2.48,20543,66.15,0,14.23,0,8.88,10.72,0,0,0,0,99.98
2.48,20544,65.32,0,14.05,0,12.43,8.18,0,0,0,0,99.98
2.48,20545,64.83,0,13.95,0,14.52,6.68,0,0,0,0,99.98
2.48,20546,64.2,0,13.81,0,17.25,4.73,0,0,0,0,99.99
2.47,20547,62.65,0,13.48,0,23.85,0,0,0,0,0,99.98
2.52,20548,60.28,0,14.64,0,0,25.07,0,0,0,0,99.99
2.51,20549,58.74,0,14.27,0,7.42,19.54,0,0,0,0,99.97
2.5,20550,57.29,0,13.91,0,14.48,14.29,0,0,0,0,99.97
2.51,20551,56.59,0,13.74,0,17.88,11.76,0,0,0,0,99.97
2.5,20552,55.9,0,13.58,0,21.2,9.3,0,0,0,0,99.98
2.5,20553,54.58,0,13.26,0,27.6,4.54,0,0,0,0,99.98
2.49,20554,53.95,0,13.1,0,30.69,2.24,0,0,0,0,99.98
2.48,20555,53.33,0,12.95,0,33.71,0,0,0,0,0,99.99
2.38,20570,79.92,0,0,0,0,13.19,6.88,0,0,0,99.99
2.43,20578,74.22,0,0,0,0,17.75,8.02,0,0,0,99.99
2.39,20587,77.83,0,0,0,6.1,16.05,0,0,0,0,99.98
2.45,20588,70.68,0,0,0,5.64,23.67,0,0,0,0,99.99
2.45,20589,67.48,0,0,0,18.62,13.88,0,0,0,0,99.98
2.41,20591,79.75,0,0,0,5.65,14.58,0,0,0,0,99.98
2.51,20592,70.06,0,0,9.99,5.54,14.39,0,0,0,0,99.98
2.47,20595,69.9,0,10.13,0,5.57,14.38,0,0,0,0,99.98
2.4,20596,71.89,7.68,0,0,5.62,14.79,0,0,0,0,99.98
2.64,20603,66.17,0,0,0,5.22,13.65,0,0,14.95,0,99.99
2.71,20604,62.28,0,0,0,4.94,12.83,0,0,19.94,0,99.99
2.69,20608,64.37,0,0,0,0,0,7.11,0,0,28.51,99.99
2.73,20609,63.16,0,0,0,0,3.61,5.23,0,0,27.97,99.97
2.72,20610,62.57,0,0,0,0,5.37,4.32,0,0,27.72,99.98
2.72,20611,62,0,0,0,0,7.1,3.42,0,0,27.46,99.98
2.76,20612,61.43,0,0,0,0,8.8,2.54,0,0,27.21,99.98
2.73,20613,60.88,0,0,0,0,10.46,1.68,0,0,26.96,99.98
2.72,20614,59.8,0,0,0,0,13.7,0,0,0,26.49,99.99
2.66,20615,64.37,0,0,0,0,0,7.11,0,0,28.51,99.99
2.73,20616,63.16,0,0,0,0,3.61,5.23,0,0,27.97,99.97
2.74,20617,62.57,0,0,0,0,5.37,4.32,0,0,27.72,99.98
2.77,20618,62,0,0,0,0,7.1,3.42,0,0,27.46,99.98
2.73,20619,61.43,0,0,0,0,8.8,2.54,0,0,27.21,99.98
2.73,20620,60.88,0,0,0,0,10.46,1.68,0,0,26.96,99.98
2.74,20621,59.8,0,0,0,0,13.7,0,0,0,26.49,99.99
2.65,20622,64.37,0,0,0,0,0,7.11,0,0,28.51,99.99
2.68,20623,63.16,0,0,0,0,3.61,5.23,0,0,27.97,99.97
2.73,20624,62.57,0,0,0,0,5.37,4.32,0,0,27.72,99.98
2.76,20625,62,0,0,0,0,7.1,3.42,0,0,27.46,99.98
2.77,20626,61.43,0,0,0,0,8.8,2.54,0,0,27.21,99.98
2.76,20627,59.8,0,0,0,0,13.7,0,0,0,26.49,99.99
2.89,20628,49.98,0,0,23.32,0,0,0,13.41,0,13.28,99.99
2.97,20629,45.46,0,0,21.21,0,0,0,9.14,0,24.16,99.97
3.02,20630,41.69,0,0,19.45,0,0,0,5.59,0,33.24,99.97
3.11,20631,38.5,0,0,17.97,0,0,0,2.58,0,40.93,99.98
3.11,20632,35.77,0,0,16.69,0,0,0,0,0,47.53,99.99
2.43,20655,74.22,0,0,0,0,17.75,8.02,0,0,0,99.99
2.39,20676,66.89,16.74,0,0,0,0,16.36,0,0,0,99.99
2.4,20677,65.73,16.45,0,0,0,3.33,14.47,0,0,0,99.98
2.41,20678,65.35,16.36,0,0,0,4.42,13.85,0,0,0,99.98
2.43,20679,63.54,15.9,0,0,0,9.67,10.87,0,0,0,99.98
2.48,20680,56.89,14.24,0,0,0,28.86,0,0,0,0,99.99
2.39,20702,78.5,0,11.37,0,0,10.12,0,0,0,0,99.99
2.29,20703,62.33,0,27.77,0,0,9.89,0,0,0,0,99.99
2.23,20704,53.69,0,36.53,0,0,9.76,0,0,0,0,99.98
2.16,20705,36.95,0,53.51,0,0,9.52,0,0,0,0,99.98
2.39,20707,65.66,0,22.37,0,0,11.95,0,0,0,0,99.98
2.44,20708,73.25,0,14.14,0,0,12.59,0,0,0,0,99.98
2.45,20711,72.21,0,14.69,0,0,13.08,0,0,0,0,99.98
2.38,20716,53.23,0,33.04,0,0,13.72,0,0,0,0,99.99
2.48,20719,68.05,0,16.89,0,0,15.04,0,0,0,0,99.98
2.44,20720,57.44,0,27.73,0,0,14.81,0,0,0,0,99.98
2.33,20721,42.12,0,43.38,0,0,14.48,0,0,0,0,99.98
2.48,20722,61.72,0,22.35,0,0,15.91,0,0,0,0,99.98
2.5,20725,64.54,0,18.75,0,0,16.69,0,0,0,0,99.98
2.5,20726,66.07,0,16.88,0,0,17.03,0,0,0,0,99.98
2.49,20728,68.26,0,14.12,0,0,17.6,0,0,0,0,99.98
2.5,20729,62.9,0,19.62,0,0,17.47,0,0,0,0,99.99
2.46,20730,49.85,0,33,0,0,17.14,0,0,0,0,99.99
2.48,20732,70.48,0,11.34,0,0,18.17,0,0,0,0,99.99
2.44,20736,74.95,0,5.71,0,0,19.32,0,0,0,0,99.98
2.52,20737,59.83,0,21.24,0,0,18.91,0,0,0,0,99.98
2.52,20739,57.8,0,22.32,0,0,19.87,0,0,0,0,99.99
2.53,20740,55.77,0,23.39,0,0,20.83,0,0,0,0,99.99
2.53,20742,52.74,0,25,0,0,22.25,0,0,0,0,99.99
2.54,20743,51.73,0,25.53,0,0,22.73,0,0,0,0,99.99
2.54,20745,49.72,0,26.59,0,0,23.67,0,0,0,0,99.98
2.54,20746,47.72,0,27.65,0,0,24.61,0,0,0,0,99.98
2.54,20747,42.76,0,30.28,0,0,26.95,0,0,0,0,99.99
2.54,20748,37.84,0,32.88,0,0,29.27,0,0,0,0,99.99
2.52,20749,31.41,0,36.28,0,0,32.3,0,0,0,0,99.99
2.42,20883,74.58,0,10.8,0,14.61,0,0,0,0,0,99.99
2.43,20884,71.52,0,12.1,0,16.37,0,0,0,0,0,99.99
2.45,20885,68.75,0,13.27,0,17.96,0,0,0,0,0,99.98
2.48,20886,63.12,0,15.67,0,21.2,0,0,0,0,0,99.99
2.49,20887,59.39,0,17.25,0,23.34,0,0,0,0,0,99.98
2.49,20888,58.31,0,17.71,0,23.96,0,0,0,0,0,99.98
2.49,20889,57.66,0,17.99,0,24.34,0,0,0,0,0,99.99
2.49,20890,56.17,0,18.62,0,25.2,0,0,0,0,0,99.99
2.5,20891,54.48,0,19.34,0,26.17,0,0,0,0,0,99.99
2.5,20892,50.32,0,21.11,0,28.56,0,0,0,0,0,99.99
2.49,20893,48.28,0,21.97,0,29.73,0,0,0,0,0,99.98
2.49,20894,47.27,0,22.4,0,30.31,0,0,0,0,0,99.98
2.48,20895,46.26,0,22.83,0,30.89,0,0,0,0,0,99.98
2.48,420726,44.27,0,23.68,0,32.03,0,0,0,0,0,99.98
2.46,20896,37.5,0,26.55,0,35.93,0,0,0,0,0,99.98
2.47,20897,47.86,0,14.67,0,37.45,0,0,0,0,0,99.98
2.48,20898,43.14,0,23.03,0,33.81,0,0,0,0,0,99.98
2.48,420727,42.31,0,24.51,0,33.16,0,0,0,0,0,99.98
2.48,20899,39.57,0,29.46,0,30.95,0,0,0,0,0,99.98
2.48,20901,58.32,0,11.24,0,30.43,0,0,0,0,0,99.99
2.3,20902,39.17,0,40.35,0,20.47,0,0,0,0,0,99.99
2.41,20903,69.5,0,3.22,0,27.27,0,0,0,0,0,99.99
2.43,20904,68.11,0,5.19,0,26.69,0,0,0,0,0,99.99
2.44,20905,67.16,0,6.43,0,26.39,0,0,0,0,0,99.98
2.44,20906,65.04,0,9.43,0,25.52,0,0,0,0,0,99.99
2.47,20907,64.39,0,10.36,0,25.23,0,0,0,0,0,99.98
2.49,20908,61.26,0,14.79,0,23.94,0,0,0,0,0,99.99
2.49,20909,60.69,0,15.51,0,23.78,0,0,0,0,0,99.98
2.49,20910,59.39,0,17.25,0,23.34,0,0,0,0,0,99.98
2.49,20911,58.85,0,18.08,0,23.06,0,0,0,0,0,99.99
2.48,20912,57.92,0,19.3,0,22.77,0,0,0,0,0,99.99
2.47,20913,57.01,0,20.64,0,22.34,0,0,0,0,0,99.99
2.46,20914,55.9,0,22.17,0,21.91,0,0,0,0,0,99.98
2.44,20915,54.71,0,23.81,0,21.47,0,0,0,0,0,99.99
2.42,20916,53.34,0,25.75,0,20.9,0,0,0,0,0,99.99
2.38,20917,50.68,0,29.41,0,19.89,0,0,0,0,0,99.98
2.35,20918,49.68,0,30.84,0,19.47,0,0,0,0,0,99.99
2.31,20919,47.32,0,34.19,0,18.47,0,0,0,0,0,99.98
2.21,20920,43.64,0,42.11,0,14.24,0,0,0,0,0,99.99
2.16,20921,35.2,0,50.99,0,13.79,0,0,0,0,0,99.98
2.46,20922,68.57,0,12.5,0,18.92,0,0,0,0,0,99.99
2.45,20924,67.61,0,13.76,0,18.62,0,0,0,0,0,99.99
2.45,20925,67.38,0,13.86,0,18.75,0,0,0,0,0,99.99
2.5,20926,52.38,0,20.23,0,27.37,0,0,0,0,0,99.98
2.48,20927,42.31,0,24.51,0,33.16,0,0,0,0,0,99.98
2.45,20928,32.84,0,28.54,0,38.61,0,0,0,0,0,99.99
2.46,20929,53.28,0,4.87,0,41.83,0,0,0,0,0,99.98
2.47,20930,50.58,0,9.76,0,39.64,0,0,0,0,0,99.98
2.48,20931,47.28,0,15.65,0,37.06,0,0,0,0,0,99.99
2.49,20932,46.03,0,17.81,0,36.15,0,0,0,0,0,99.99
2.49,20933,45.04,0,19.58,0,35.37,0,0,0,0,0,99.99
2.49,20934,44.13,0,21.26,0,34.59,0,0,0,0,0,99.98
2.48,20935,40.89,0,26.98,0,32.12,0,0,0,0,0,99.99
2.46,20936,37.74,0,32.73,0,29.52,0,0,0,0,0,99.99
2.39,20937,33.98,0,39.37,0,26.63,0,0,0,0,0,99.98
2.45,20938,62.4,0,5.07,0,32.52,0,0,0,0,0,99.99
2.46,20939,61.24,0,6.79,0,31.96,0,0,0,0,0,99.99
2.49,20941,56.19,0,14.48,0,29.32,0,0,0,0,0,99.99
2.5,20943,54.24,0,17.4,0,28.34,0,0,0,0,0,99.98
2.5,20944,53.1,0,19.23,0,27.66,0,0,0,0,0,99.99
2.5,20945,52.38,0,20.23,0,27.37,0,0,0,0,0,99.98
2.49,20946,51.42,0,21.74,0,26.82,0,0,0,0,0,99.98
2.48,20947,49.92,0,24.07,0,26,0,0,0,0,0,99.99
2.48,20948,49.13,0,25.28,0,25.58,0,0,0,0,0,99.99
2.46,20949,47.98,0,26.98,0,25.02,0,0,0,0,0,99.98
2.42,20950,45.77,0,30.3,0,23.91,0,0,0,0,0,99.98
2.38,20951,43.56,0,33.62,0,22.81,0,0,0,0,0,99.99
2.48,20952,63.11,0,12.22,0,24.66,0,0,0,0,0,99.99
2.48,20953,62.54,0,12.94,0,24.51,0,0,0,0,0,99.99
2.39,20954,75.4,0,3.83,0,20.75,0,0,0,0,0,99.98
2.42,20955,72.56,0,7.44,0,19.99,0,0,0,0,0,99.99
2.44,20956,70.8,0,9.65,0,19.53,0,0,0,0,0,99.98
2.44,20957,70.14,0,10.61,0,19.23,0,0,0,0,0,99.98
2.46,20958,69.15,0,11.76,0,19.07,0,0,0,0,0,99.98
2.45,20959,65.97,0,15.85,0,18.16,0,0,0,0,0,99.98
2.44,20960,65.29,0,16.69,0,18.01,0,0,0,0,0,99.99
2.43,20961,63.75,0,18.67,0,17.56,0,0,0,0,0,99.98
2.39,20962,61.94,0,21.08,0,16.97,0,0,0,0,0,99.99
2.38,20963,60.59,0,22.73,0,16.66,0,0,0,0,0,99.98
2.36,20964,59.07,0,24.7,0,16.21,0,0,0,0,0,99.98
2.34,20965,57.82,0,26.25,0,15.91,0,0,0,0,0,99.98
2.31,20966,55.83,0,28.83,0,15.32,0,0,0,0,0,99.98
2.28,20967,53.85,0,31.41,0,14.73,0,0,0,0,0,99.99
2.25,20968,51.09,0,34.77,0,14.12,0,0,0,0,0,99.98
2.18,20752,71.39,0,23.62,0,0,4.98,0,0,0,0,99.99
2.16,20753,67.22,0,27.82,0,0,4.95,0,0,0,0,99.99
2.15,20754,63.73,0,31.33,0,0,4.92,0,0,0,0,99.98
2.14,20755,61.95,0,33.13,0,0,4.91,0,0,0,0,99.99
2.31,20757,72.87,0,18.8,0,0,8.31,0,0,0,0,99.98
2.38,20761,80.38,0,9.46,0,0,10.14,0,0,0,0,99.98
2.38,20762,75.75,0,14.15,0,0,10.08,0,0,0,0,99.98
2.37,20763,73.03,0,16.92,0,0,10.04,0,0,0,0,99.99
2.33,20764,67.63,0,22.39,0,0,9.96,0,0,0,0,99.98
2.3,20765,64.12,0,25.95,0,0,9.91,0,0,0,0,99.98
2.27,20766,59.7,0,30.43,0,0,9.85,0,0,0,0,99.98
2.26,20767,57.1,0,33.08,0,0,9.81,0,0,0,0,99.99
2.41,20776,78.7,0,9.11,0,0,12.17,0,0,0,0,99.98
2.43,20777,71.03,0,16.91,0,0,12.04,0,0,0,0,99.98
2.37,20780,59.88,0,27.75,0,0,12.35,0,0,0,0,99.98
2.42,20787,77.79,0,7.98,0,0,14.22,0,0,0,0,99.99
2.44,20788,62.63,0,23.44,0,0,13.91,0,0,0,0,99.98
2.33,20790,84.59,0,0,0,0,15.4,0,0,0,0,99.99
2.44,20792,76.23,0,8.54,0,0,15.21,0,0,0,0,99.98
2.45,20793,73.48,0,11.35,0,0,15.16,0,0,0,0,99.99
2.47,20794,70.76,0,14.13,0,0,15.1,0,0,0,0,99.99
2.47,20795,64.52,0,20.51,0,0,14.96,0,0,0,0,99.99
2.47,20796,64.09,0,20.94,0,0,14.95,0,0,0,0,99.98
2.47,20797,62.71,0,22.35,0,0,14.92,0,0,0,0,99.98
2.42,20798,54.84,0,30.39,0,0,14.75,0,0,0,0,99.98
2.4,20799,52.26,0,33.03,0,0,14.7,0,0,0,0,99.99
2.42,20803,47.25,0,36.46,0,0,16.28,0,0,0,0,99.99
2.5,20806,68.31,0,13.56,0,0,18.11,0,0,0,0,99.98
2.51,20807,59.76,0,22.33,0,0,17.89,0,0,0,0,99.98
2.38,20815,79.49,0,0,0,0,20.5,0,0,0,0,99.99
2.45,20816,73.94,0,5.71,0,0,20.34,0,0,0,0,99.99
2.5,20817,68.48,0,11.33,0,0,20.18,0,0,0,0,99.99
2.51,20818,64.92,0,14.99,0,0,20.08,0,0,0,0,99.99
2.52,20819,63.09,0,16.87,0,0,20.02,0,0,0,0,99.98
2.52,20820,61.28,0,18.73,0,0,19.97,0,0,0,0,99.98
2.52,20821,60.12,0,19.93,0,0,19.94,0,0,0,0,99.99
2.51,20822,52.58,0,27.69,0,0,19.72,0,0,0,0,99.99
2.49,20823,47.44,0,32.98,0,0,19.57,0,0,0,0,99.99
2.43,20824,37.39,0,43.32,0,0,19.28,0,0,0,0,99.99
2.53,20830,53.75,0,24.46,0,0,21.78,0,0,0,0,99.99
2.51,20834,65.98,0,11.32,0,0,22.68,0,0,0,0,99.98
2.53,20835,60.62,0,16.85,0,0,22.51,0,0,0,0,99.98
2.54,20836,55.35,0,22.3,0,0,22.34,0,0,0,0,99.99
2.53,20837,50.15,0,27.67,0,0,22.17,0,0,0,0,99.99
2.43,20843,74.41,0,0,0,0,25.58,0,0,0,0,99.99
2.48,20844,68.9,0,5.7,0,0,25.38,0,0,0,0,99.98
2.51,20845,65.32,0,9.41,0,0,25.25,0,0,0,0,99.98
2.52,20846,63.49,0,11.31,0,0,25.18,0,0,0,0,99.98
2.52,20847,60.81,0,14.09,0,0,25.09,0,0,0,0,99.99
2.53,20848,58.15,0,16.84,0,0,24.99,0,0,0,0,99.98
2.54,20849,56.36,0,18.7,0,0,24.93,0,0,0,0,99.99
2.54,20850,52.9,0,22.29,0,0,24.8,0,0,0,0,99.99
2.54,20851,52.07,0,23.15,0,0,24.77,0,0,0,0,99.99
2.53,20852,45.17,0,30.3,0,0,24.52,0,0,0,0,99.99
2.53,20853,42.63,0,32.93,0,0,24.43,0,0,0,0,99.99
2.52,20854,39.31,0,36.37,0,0,24.31,0,0,0,0,99.99
2.5,20855,35.13,0,40.7,0,0,24.15,0,0,0,0,99.98
2.54,20863,45.3,0,27.63,0,0,27.05,0,0,0,0,99.98
2.54,20864,40.23,0,32.9,0,0,26.85,0,0,0,0,99.98
2.54,20865,54.14,0,17.92,0,0,27.92,0,0,0,0,99.98
2.47,20868,69.34,0,0,0,0,30.65,0,0,0,0,99.99
2.53,20869,58.51,0,11.3,0,0,30.18,0,0,0,0,99.99
2.54,20870,53.22,0,16.82,0,0,29.94,0,0,0,0,99.98
2.54,20871,52.7,0,17.36,0,0,29.92,0,0,0,0,99.98
2.54,20872,48.02,0,22.25,0,0,29.72,0,0,0,0,99.99
2.54,20873,42.89,0,27.61,0,0,29.49,0,0,0,0,99.99
2.54,20874,40.35,0,30.25,0,0,29.38,0,0,0,0,99.98
2.53,20875,34.54,0,36.32,0,0,29.13,0,0,0,0,99.99
2.51,20876,30.4,0,40.64,0,0,28.94,0,0,0,0,99.98
2.49,20878,66,0,0,0,0,33.99,0,0,0,0,99.99
2.51,20879,32.1,0,32.82,0,0,35.06,0,0,0,0,99.98
2.52,20880,35.66,0,27.54,0,0,36.78,0,0,0,0,99.98
2.52,20881,45.17,0,14.9,0,0,39.91,0,0,0,0,99.98
2.51,20882,38.3,0,22.18,0,0,39.5,0,0,0,0,99.98
2.47,21001,63.07,3.27,6.1,0,27.54,0,0,0,0,0,99.98
2.38,21006,71.84,0,0,0,28.15,0,0,0,0,0,99.99
2.51,21014,40.41,11.14,23.41,0,0,5.21,12.56,0,7.25,0,99.98
2.57,21015,36.47,10.05,21.13,0,0,23.51,2.26,0,6.54,0,99.96
2.29,21022,85.04,7.12,0,0,0,0,7.83,0,0,0,99.99
2.31,21023,81.74,10.53,0,0,0,0,7.71,0,0,0,99.98
2.33,21024,78.54,13.84,0,0,0,0,7.6,0,0,0,99.98
2.35,21025,75.43,17.06,0,0,0,0,7.5,0,0,0,99.99
2.36,21026,72.4,20.19,0,0,0,0,7.39,0,0,0,99.98
2.36,21027,68.01,24.73,0,0,0,0,7.24,0,0,0,99.98
2.37,21028,66.59,26.2,0,0,0,0,7.19,0,0,0,99.98
2.39,21029,63.8,29.08,0,0,0,0,7.1,0,0,0,99.98
2.41,21030,58.44,34.63,0,0,0,0,6.92,0,0,0,99.99
2.36,21031,76.64,4,0,0,0,0,19.35,0,0,0,99.99
2.36,21032,74.53,7.78,0,0,0,0,17.67,0,0,0,99.98
2.37,21033,72.54,11.36,0,0,0,0,16.09,0,0,0,99.99
2.38,21034,70.64,14.75,0,0,0,0,14.59,0,0,0,99.98
2.38,21035,68.85,17.97,0,0,0,0,13.17,0,0,0,99.99
2.39,21036,67.14,21.03,0,0,0,0,11.81,0,0,0,99.98
2.39,21037,65.52,23.94,0,0,0,0,10.52,0,0,0,99.98
2.39,21038,63.97,26.72,0,0,0,0,9.3,0,0,0,99.99
2.4,21039,62.86,28.72,0,0,0,0,8.41,0,0,0,99.99
2.39,21040,63.22,28.06,0,0,0,0,8.7,0,0,0,99.98
2.42,21041,61.09,31.89,0,0,0,0,7.01,0,0,0,99.99
2.43,21042,59.74,34.31,0,0,0,0,5.94,0,0,0,99.99
2.41,21043,57.75,32.66,0,0,0,0,9.57,0,0,0,99.98
2.41,21044,58.43,32.51,0,0,0,0,9.05,0,0,0,99.99
2.41,21045,59.77,32.2,0,0,0,0,8.02,0,0,0,99.99
2.43,21046,62.38,31.59,0,0,0,0,6.01,0,0,0,99.98
2.4,21047,63.64,31.3,0,0,0,0,5.04,0,0,0,99.98
2.38,21079,66,9,0,0,0,0,25,0,0,0,100
2.45,21080,45,30,0,0,0,0,25,0,0,0,100
2.35,21081,70,5,0,0,0,0,25,0,0,0,100
2.36,21082,50,25,0,0,0,0,25,0,0,0,100
2.41,21083,57,14,0,0,0,0,29,0,0,0,100
2.36,21084,70,7,0,0,0,0,23,0,0,0,100
2.42,21085,67,0,0,0,0,0,33,0,0,0,100
2.35,21086,66,21,0,0,0,0,13,0,0,0,100
2.36,21087,70,13,0,0,0,0,17,0,0,0,100
2.41,21088,62,21,0,0,0,0,17,0,0,0,100
2.37,21089,63,5,0,0,0,0,32,0,0,0,100
2.39,21090,61,9,0,0,0,0,30,0,0,0,100
2.73,21107,64.37,0,0,0,0,0,7.11,0,0,28.51,99.99
2.7,21108,63.16,0,0,0,0,3.61,5.23,0,0,27.97,99.97
2.7,21109,62.57,0,0,0,0,5.37,4.32,0,0,27.72,99.98
2.69,21110,62,0,0,0,0,7.1,3.42,0,0,27.46,99.98
2.69,21111,61.43,0,0,0,0,8.8,2.54,0,0,27.21,99.98
2.69,21112,60.88,0,0,0,0,10.46,1.68,0,0,26.96,99.98
2.68,21113,59.8,0,0,0,0,13.7,0,0,0,26.49,99.99
2.61,21181,45.03,25.47,0,14.01,0,15.49,0,0,0,0,100
2.57,21182,52.21,22.15,0,12.18,0,13.46,0,0,0,0,100
2.52,21183,57.72,19.59,0,10.78,0,11.91,0,0,0,0,100
2.5,21184,62.1,17.56,0,9.66,0,10.68,0,0,0,0,100
2.47,21185,65.65,15.92,0,8.75,0,9.67,0,0,0,0,99.99
2.82,21186,54.28,2.92,0,41.03,0,1.77,0,0,0,0,100
2.79,21187,55.15,3.88,0,38.6,0,2.35,0,0,0,0,99.98
2.74,21188,56.83,5.82,0,33.79,0,3.55,0,0,0,0,99.99
2.69,21189,58.65,7.75,0,28.87,0,4.71,0,0,0,0,99.98
2.62,21190,61.09,10.69,0,21.72,0,6.5,0,0,0,0,100
2.59,21191,61.93,11.66,0,19.31,0,7.09,0,0,0,0,99.99
2.56,21192,62.79,12.64,0,16.89,0,7.68,0,0,0,0,100
2.54,21193,63.64,13.61,0,14.48,0,8.27,0,0,0,0,100
2.51,21194,64.49,14.58,0,12.07,0,8.86,0,0,0,0,100
2.47,21195,65.26,15.63,0,9.63,0,9.46,0,0,0,0,99.98
2.46,21196,66.19,16.52,0,7.24,0,10.05,0,0,0,0,100
2.45,21197,66.7,17.11,0,5.79,0,10.4,0,0,0,0,100
2.39,21198,68.74,19.44,0,0,0,11.82,0,0,0,0,100
2.41,21199,56.75,0,26.3,0,0,0,16.93,0,0,0,99.98
2.4,21200,49.13,9.26,25.3,0,0,0,16.29,0,0,0,99.98
2.39,21201,45.54,13.63,24.83,0,0,0,15.98,0,0,0,99.98
2.39,21202,42.07,17.85,24.37,0,0,0,15.69,0,0,0,99.98
2.38,21203,35.51,25.82,23.51,0,0,0,15.13,0,0,0,99.97
2.53,21204,48.02,0,22.25,0,0,29.72,0,0,0,0,99.99
2.51,21205,41.81,7.88,21.53,0,0,28.75,0,0,0,0,99.97
2.5,21206,38.86,11.63,21.19,0,0,28.3,0,0,0,0,99.98
2.49,21207,36,15.27,20.86,0,0,27.85,0,0,0,0,99.98
2.47,21208,30.54,22.21,20.22,0,0,27,0,0,0,0,99.97
2.38,21209,69.33,14.11,0,0,0,0,16.55,0,0,0,99.99
2.4,21210,63.22,13.99,6.37,0,0,0,16.4,0,0,0,99.98
2.4,21211,57.23,13.87,12.63,0,0,0,16.26,0,0,0,99.99
2.4,21212,51.33,13.75,18.78,0,0,0,16.12,0,0,0,99.98
2.39,21213,45.54,13.63,24.83,0,0,0,15.98,0,0,0,99.98
2.39,21214,39.84,13.52,30.77,0,0,0,15.85,0,0,0,99.98
2.48,21215,58.86,11.98,0,0,0,29.14,0,0,0,0,99.98
2.5,21216,53.75,11.89,5.41,0,0,28.93,0,0,0,0,99.98
2.51,21217,48.71,11.81,10.75,0,0,28.71,0,0,0,0,99.98
2.51,21218,43.75,11.72,16.01,0,0,28.5,0,0,0,0,99.98
2.5,21219,38.86,11.63,21.19,0,0,28.3,0,0,0,0,99.98
2.49,21220,34.04,11.55,26.3,0,0,28.09,0,0,0,0,99.98
2.39,21221,45.54,13.63,24.83,0,0,0,15.98,0,0,0,99.98
2.42,21222,44.27,13.25,24.14,0,0,5.37,12.95,0,0,0,99.98
2.44,21223,43.07,12.89,23.48,0,0,10.45,10.08,0,0,0,99.97
2.46,21224,41.94,12.55,22.86,0,0,15.26,7.36,0,0,0,99.97
2.48,21225,40.86,12.23,22.28,0,0,19.83,4.78,0,0,0,99.98
2.49,21226,39.84,11.93,21.72,0,0,24.17,2.33,0,0,0,99.99
2.5,21227,38.86,11.63,21.19,0,0,28.3,0,0,0,0,99.98
2.62,21286,65.56,0,0,18.83,0,15.61,0,0,0,0,100
2.5,21436,75,0,0,10,0,15,0,0,0,0,100
2.5,21437,73.4,0,0,12.9,0,13.7,0,0,0,0,100
2.14,21455,91.8,8.19,0,0,0,0,0,0,0,0,99.99
2.17,21456,94.25,0,5.74,0,0,0,0,0,0,0,99.99
2.19,21457,89.42,4.94,5.63,0,0,0,0,0,0,0,99.99
2.24,21458,83.27,11.24,5.48,0,0,0,0,0,0,0,99.99
2.17,21459,80.32,14.26,5.41,0,0,0,0,0,0,0,99.99
2.47,21767,72.73,0.04,5.92,2.05,13.96,5.2,0,0,0,0,99.9
2.37,21772,72,5,12,0,0,11,0,0,0,0,100
2.37,21773,71,5,14,0,0,10,0,0,0,0,100
2.62,22045,51.4,34.82,0,0,0,0,0,13.76,0,0,99.98
2.61,22054,55.02,29.99,0,0,0,0,0,14.98,0,0,99.99
2.58,22055,50.01,35.02,0,0,0,0,0,14.96,0,0,99.99
2.66,22056,54.93,33.05,0,0,0,0,0,12.01,0,0,99.99
2.45,22057,54.99,22.03,0,0,0,0,0,22.97,0,0,99.99
2.61,22058,69.99,20.01,0,0,0,0,0,9.98,0,0,99.98
2.53,22112,53.52,16.81,0,0,0,16.35,0,13.29,0,0,99.97
2.63,22113,50.87,15.98,0,17.58,0,15.54,0,0,0,0,99.97
2.46,22130,64.59,0,12.07,0,0,10.74,0,12.58,0,0,99.98
2.58,22131,61.56,0,11.5,16.68,0,10.24,0,0,0,0,99.98
2.7,22198,51.6,4.74,0,32.17,0,0,11.46,0,0,0,99.97
2.67,22199,46.22,9.87,0,32.38,0,0,11.52,0,0,0,99.99
2.69,22200,40.95,14.66,0,32.77,0,0,11.6,0,0,0,99.98
2.76,22201,49.07,4.69,0,40.83,0,0,5.39,0,0,0,99.98
2.75,22202,44.06,9.23,0,41.22,0,0,5.46,0,0,0,99.97
2.77,22203,38.93,14.12,0,41.42,0,0,5.51,0,0,0,99.98
2.79,22204,28.26,23.98,0,42.15,0,0,5.6,0,0,0,99.99
2.77,22205,47.37,4.52,0,47.08,0,0,1.01,0,0,0,99.98
2.81,22206,42.4,9.06,0,47.47,0,0,1.05,0,0,0,99.98
2.81,22207,37.39,13.59,0,47.92,0,0,1.08,0,0,0,99.98
2.86,22208,27.1,23.07,0,48.72,0,0,1.08,0,0,0,99.97
2.77,22209,47.19,4.33,0,47.95,0,0,0.5,0,0,0,99.97
2.81,22210,42.22,9.02,0,48.2,0,0,0.54,0,0,0,99.98
2.85,22211,37.22,13.53,0,48.7,0,0,0.53,0,0,0,99.98
2.87,22212,27.06,22.96,0,49.45,0,0,0.51,0,0,0,99.98
2.44,22218,48.53,16.47,11.24,0,0,12.01,0,11.72,0,0,99.97
2.56,22219,46.41,15.75,10.75,15.59,0,11.48,0,0,0,0,99.98
2.5,22224,56.62,6.4,17.49,0,0,19.47,0,0,0,0,99.98
2.48,22225,46.62,18.25,16.62,0,0,18.49,0,0,0,0,99.98
2.41,22226,41.98,23.75,16.21,0,0,18.04,0,0,0,0,99.98
2.48,22230,47.54,12.41,21.18,0,0,18.86,0,0,0,0,99.99
2.41,22231,42.79,18.15,20.66,0,0,18.39,0,0,0,0,99.99
2.49,22237,54.95,15.54,10.61,0,0,18.89,0,0,0,0,99.99
2.48,22238,54.41,18.46,8.4,0,0,18.71,0,0,0,0,99.98
2.36,22329,72.22,0,0,0,27.77,0,0,0,0,0,99.99
2.43,22559,65.29,0,0,0,0,34.7,0,0,0,0,99.99
2.35,22560,79.6,0,0,0,0,0,20.39,0,0,0,99.99
2.39,387365,0,0,68.55,0,0,31.44,0,0,0,0,99.99
2.48,22991,72,0,0,6,0,22,0,0,0,0,100
2.2,23698,100,0,0,0,0,0,0,0,0,0,100
2.9,23699,51.72,0,0,48.27,0,0,0,0,0,0,99.99
2.58,23700,49.22,0,0,0,0,50.77,0,0,0,0,99.99
2.38,23701,68.74,19.44,0,0,0,11.81,0,0,0,0,99.99
2.38,23702,42.29,35.88,0,0,0,21.81,0,0,0,0,99.98
2.7,23703,43.19,36.64,0,20.15,0,0,0,0,0,0,99.98
2.69,23677,45.56,9.66,0,21.26,0,23.5,0,0,0,0,99.98
2.67,23678,41.55,17.62,0,19.39,0,21.43,0,0,0,0,99.99
2.66,23679,38.18,24.29,0,17.81,0,19.69,0,0,0,0,99.97
2.65,23680,35.32,29.97,0,16.48,0,18.21,0,0,0,0,99.98
2.65,23681,32.86,34.85,0,15.33,0,16.94,0,0,0,0,99.98
2.64,23682,30.72,39.09,0,14.33,0,15.84,0,0,0,0,99.98
2.63,23683,60.42,0,0,18.79,0,20.77,0,0,0,0,99.98
2.62,23684,55.66,7.87,0,17.31,0,19.14,0,0,0,0,99.98
2.62,23685,51.6,14.59,0,16.05,0,17.74,0,0,0,0,99.98
2.61,23686,48.09,20.4,0,14.96,0,16.53,0,0,0,0,99.98
2.61,23687,45.03,25.47,0,14,0,15.48,0,0,0,0,99.98
2.6,23688,42.33,29.93,0,13.17,0,14.55,0,0,0,0,99.98
2.6,23689,39.94,33.89,0,12.42,0,13.73,0,0,0,0,99.98
2.57,23690,67.05,0,0,15.64,0,17.29,0,0,0,0,99.98
2.57,23691,62.6,6.64,0,14.6,0,16.14,0,0,0,0,99.98
2.57,23692,58.7,12.45,0,13.69,0,15.13,0,0,0,0,99.97
2.57,23693,55.26,17.58,0,12.89,0,14.25,0,0,0,0,99.98
2.57,23694,52.2,22.14,0,12.18,0,13.46,0,0,0,0,99.98
2.53,23695,71.78,0,0,13.4,0,14.81,0,0,0,0,99.99
2.53,23696,67.66,5.74,0,12.63,0,13.96,0,0,0,0,99.99
2.49,23697,75.33,0,0,11.71,0,12.95,0,0,0,0,99.99
2.41,23704,74.41,0,0,0,0,25.58,0,0,0,0,99.99
2.2,24047,100,0,0,0,0,0,0,0,0,0,100
2.2,24048,100,0,0,0,0,0,0,0,0,0,100
2.48,24171,66,0,0,0,0,33.99,0,0,0,0,99.99
2.38,141061,79.49,0,0,0,0,20.5,0,0,0,0,99.99
2.46,141068,52.36,29.62,0,0,0,18,0,0,0,0,99.98
2.52,24659,71.76,0,0,13.41,0,14.82,0,0,0,0,99.99
2.59,24660,56.1,0,16.28,13.11,0,14.49,0,0,0,0,99.98
2.59,24661,48.59,0,24.09,12.97,0,14.33,0,0,0,0,99.98
2.58,24662,41.13,0,31.85,12.82,0,14.17,0,0,0,0,99.97
2.56,24663,33.94,0,39.33,12.69,0,14.02,0,0,0,0,99.98
2.54,24664,26.9,0,46.65,12.55,0,13.87,0,0,0,0,99.97
2.47,24665,13.17,0,60.94,12.29,0,13.58,0,0,0,0,99.98
2.5,160533,59.4,9.36,0,0,0,31.22,0,0,0,0,99.98
2.49,160534,61.4,9.68,0,0,0,25.78,3.13,0,0,0,99.99
2.46,160535,63.5,10.01,0,0,0,20.05,6.42,0,0,0,99.98
2.44,160536,65.79,10.37,0,0,0,13.81,10.01,0,0,0,99.98
2.4,160537,68.21,10.75,0,0,0,7.21,13.8,0,0,0,99.97
2.38,160538,70.86,11.17,0,0,0,0,17.95,0,0,0,99.98
2.2,160545,100,0,0,0,0,0,0,0,0,0,100
2.68,160557,66.55,0,0,33.44,0,0,0,0,0,0,99.99
2.79,160560,61.64,0,0,38.35,0,0,0,0,0,0,99.99
2.85,160566,56.7,0,0,43.29,0,0,0,0,0,0,99.99
2.2,40339,100,0,0,0,0,0,0,0,0,0,100
2.22,123821,80.14,2.2,13.4,0.03,0.88,3.32,0,0,0,0,99.97
2.42,9725,74.4,0,0,0,0,25.6,0,0,0,0,100
2.42,9726,74.4,0,0,0,0,25.6,0,0,0,0,100
2.47,9727,66.3,0,0,0,0,33.7,0,0,0,0,100
2.45,14377,67.1,7.4,0,0,0,25.5,0,0,0,0,100
2.2,9770,100,0,0,0,0,0,0,0,0,0,100
2.28,9771,89.71,0,0,0,0,10.28,0,0,0,0,99.99
2.33,9772,84.59,0,0,0,0,15.4,0,0,0,0,99.99
2.38,9773,79.49,0,0,0,0,20.5,0,0,0,0,99.99
2.43,9774,74.41,0,0,0,0,25.58,0,0,0,0,99.99
2.47,9775,69.34,0,0,0,0,30.65,0,0,0,0,99.99
2.49,9776,64.29,0,0,0,0,35.7,0,0,0,0,99.99
2.52,9777,59.25,0,0,0,0,40.74,0,0,0,0,99.99
2.35,9800,80.32,0,0,0,0,0,19.67,0,0,0,99.99
2.32,9801,84.59,0,0,0,0,15.4,0,0,0,0,99.99
2.38,9802,79.49,0,0,0,0,20.5,0,0,0,0,99.99
2.42,9803,74.41,0,0,0,0,25.58,0,0,0,0,99.99
2.46,9804,69.34,0,0,0,0,30.65,0,0,0,0,99.99
2.47,9805,66.3,0,0,0,0,33.69,0,0,0,0,99.99
2.48,9806,64.29,0,0,0,0,35.7,0,0,0,0,99.99
2.34,12257,83.23,0,0,0,0,5.72,11.03,0,0,0,99.98
2.37,12258,80.84,0,0,0,0,11.11,8.04,0,0,0,99.99
2.39,12259,78.57,0,0,0,0,16.21,5.21,0,0,0,99.99
2.41,12260,76.43,0,0,0,0,21.02,2.53,0,0,0,99.98
2.35,9965,80.1,0,0,0,0,0,19.89,0,0,0,99.99
2.43,72885,74.41,0,0,0,0,25.58,0,0,0,0,99.99
2.47,246,69.34,0,0,0,0,30.65,0,0,0,0,99.99
2.52,1793,59.25,0,0,0,0,40.74,0,0,0,0,99.99
2.39,25535,70,10,0,0,0,0,20,0,0,0,100
2.36,25536,72.5,10,0,0,0,0,17.5,0,0,0,100
2.36,25537,75,10,0,0,0,0,15,0,0,0,100
2.33,25538,80,10,0,0,0,0,10,0,0,0,100
2.39,25539,65,15,0,0,0,0,20,0,0,0,100
2.38,25540,67.5,15,0,0,0,0,17.5,0,0,0,100
2.38,25541,70,15,0,0,0,0,15,0,0,0,100
2.37,25542,72.5,15,0,0,0,0,12.5,0,0,0,100
2.43,25543,70,5,0,5,0,0,20,0,0,0,100
2.41,25544,74,5,0,5,0,0,16,0,0,0,100
2.4,25545,78,5,0,5,0,0,12,0,0,0,100
2.49,25546,63,5,0,10,0,0,22,0,0,0,100
2.47,25547,68,5,0,10,0,0,17,0,0,0,100
2.46,25548,72,5,0,10,0,0,13,0,0,0,100
2.52,25549,58,10,0,13,0,0,19,0,0,0,100
2.5,25550,65,10,0,13,0,0,12,0,0,0,100
2.48,25551,70,10,0,13,0,0,7,0,0,0,100
2.38,25552,72.5,10,0,0,0,0,17.5,0,0,0,100
2.43,25553,61.1,8.4,0,0,0,30.5,0,0,0,0,100
2.33,25554,80,10,0,0,0,0,10,0,0,0,100
2.47,25555,68,5,0,10,0,0,17,0,0,0,100
2.47,25556,57.5,4.2,0,8.5,0,29.8,0,0,0,0,100
2.46,25557,72,5,0,10,0,0,13,0,0,0,100
2.46,25558,63.2,4.4,0,8.8,0,23.6,0,0,0,0,100
2.52,25730,67,3,5,10,0,15,0,0,0,0,100
2.96,25801,6.22,42.26,0,47.32,0,0,0,4.17,0,0,99.97
2.45,25847,75.99,0,0,6,0,15,0,3,0,0,99.99
2.42,25848,74,0,0,1.99,0,20.99,0,3,0,0,99.98
2.45,25849,73.99,0,0,4,0,19,0,2.99,0,0,99.98
2.46,25850,73.99,0,0,5.99,0,17,0,2.99,0,0,99.97
2.46,25851,72,0,0,4,0,20.99,0,2.99,0,0,99.98
2.48,25852,71.99,0,0,6,0,19,0,2.99,0,0,99.98
2.47,25853,70,0,0,2.99,0,24,0,2.99,0,0,99.98
2.48,25854,69.99,0,0,5,0,22,0,2.99,0,0,99.98
2.5,25855,68,0,0,5.99,0,22.99,0,3,0,0,99.98
2.35,25856,76.99,0,0,0,0,18,0,4.99,0,0,99.98
2.41,25857,77,0,0,1.89,0,16.1,0,4.99,0,0,99.98
2.48,25858,77,0,0,3.79,0,14.2,0,4.99,0,0,99.98
2.41,25859,75.1,0,0,0,0,19.89,0,5,0,0,99.99
2.43,25860,75.1,0,0,1.9,0,17.99,0,4.99,0,0,99.98
2.44,25861,75.1,0,0,3.79,0,16.1,0,4.99,0,0,99.98
2.45,25862,75.1,0,0,5.69,0,14.2,0,5,0,0,99.99
2.46,25863,75.09,0,0,7.6,0,12.3,0,4.99,0,0,99.98
2.48,25864,74.99,0,0,12,0,8,0,4.99,0,0,99.98
2.44,25865,73.2,0,0,0,0,21.79,0,4.99,0,0,99.98
2.44,25866,73.19,0,0,1.9,0,19.9,0,5,0,0,99.99
2.45,25867,73.19,0,0,3.8,0,18,0,4.99,0,0,99.98
2.47,25868,73.19,0,0,5.7,0,16.1,0,4.99,0,0,99.98
2.52,25870,72.99,0,0,16,0,6,0,5,0,0,99.99
2.45,25871,71.3,0,0,0,0,23.7,0,4.99,0,0,99.99
2.45,25872,71.29,0,0,1.9,0,21.8,0,4.99,0,0,99.98
2.47,25873,71.29,0,0,3.8,0,19.89,0,5,0,0,99.98
2.48,25874,71.29,0,0,5.7,0,18,0,4.99,0,0,99.98
2.49,25875,71.3,0,0,7.59,0,16.1,0,4.99,0,0,99.98
2.52,25876,71,0,0,12,0,11.99,0,4.99,0,0,99.98
2.46,25877,69.4,0,0,0,0,25.6,0,4.99,0,0,99.99
2.47,25878,69.39,0,0,1.9,0,23.7,0,5,0,0,99.99
2.49,25879,69.39,0,0,3.8,0,21.8,0,4.99,0,0,99.98
2.49,25880,69.39,0,0,5.69,0,19.9,0,5,0,0,99.98
2.51,25881,69.4,0,0,7.6,0,17.99,0,4.99,0,0,99.98
2.5,25882,68.39,0,0,4.8,0,21.79,0,5,0,0,99.98
2.56,25883,68.99,0,0,16,0,10,0,4.99,0,0,99.98
2.47,25885,67.5,0,0,0,0,27.5,0,4.99,0,0,99.99
2.49,25886,67.49,0,0,1.9,0,25.6,0,4.99,0,0,99.98
2.5,25887,67.49,0,0,3.79,0,23.7,0,5,0,0,99.98
2.5,25888,67.49,0,0,5.7,0,21.8,0,4.99,0,0,99.98
2.52,25889,67.5,0,0,7.59,0,19.89,0,5,0,0,99.98
2.55,25890,66.99,0,0,12,0,16,0,5,0,0,99.99
2.49,25891,65.6,0,0,1.89,0,27.5,0,4.99,0,0,99.98
2.52,25893,65.59,0,0,5.69,0,23.7,0,5,0,0,99.98
2.53,25894,65.6,0,0,7.6,0,21.79,0,4.99,0,0,99.98
2.53,25898,63.7,0,0,5.69,0,25.6,0,4.99,0,0,99.98
2.54,25899,63.69,0,0,7.59,0,23.7,0,5,0,0,99.98
2.37,25907,79.99,0,0,0,0,10,0,9.99,0,0,99.98
2.4,25908,77.99,0,0,2,0,10,0,9.99,0,0,99.98
2.4,25909,76,0,0,0,0,14,0,9.99,0,0,99.99
2.42,25910,76,0,0,2,0,11.99,0,9.99,0,0,99.98
2.44,25911,76,0,0,4,0,9.99,0,9.99,0,0,99.98
2.44,25912,73.99,0,0,2,0,13.99,0,10,0,0,99.98
2.45,25913,73.99,0,0,4,0,12,0,9.99,0,0,99.98
2.47,25914,74,0,0,5.99,0,9.99,0,9.99,0,0,99.97
2.41,25915,73.5,0,0,0.49,0,16,0,9.99,0,0,99.98
2.5,25916,74,0,0,9.99,0,6,0,9.99,0,0,99.98
2.44,25917,72,0,0,0,0,17.99,0,9.99,0,0,99.98
2.47,25918,71.99,0,0,3.99,0,14,0,9.99,0,0,99.97
2.5,25919,72,0,0,7.99,0,10,0,9.99,0,0,99.98
2.47,25920,70,0,0,1.99,0,18,0,9.99,0,0,99.98
2.51,25921,69.99,0,0,6,0,14,0,9.99,0,0,99.98
2.53,25922,70,0,0,9.99,0,10,0,9.99,0,0,99.98
2.56,25923,70,0,0,14,0,5.99,0,9.99,0,0,99.98
2.47,25924,68.04,0,0,0,0,21.97,0,9.97,0,0,99.98
2.49,25925,67.99,0,0,4,0,18,0,9.99,0,0,99.98
2.53,25926,67.99,0,0,8,0,14,0,9.99,0,0,99.98
2.49,25927,65.99,0,0,1.99,0,22,0,9.99,0,0,99.97
2.53,25928,66,0,0,6,0,17.99,0,9.99,0,0,99.98
2.56,25929,65.99,0,0,10,0,13.99,0,9.99,0,0,99.97
2.52,25931,63.99,0,0,3.99,0,22,0,9.99,0,0,99.97
2.56,25932,64,0,0,8,0,17.99,0,9.99,0,0,99.98
2.37,26142,69.14,19.01,0,0,0,11.84,0,0,0,0,99.99
2.47,26146,47.85,32.42,0,0,0,19.71,0,0,0,0,99.98
2.45,26149,66.34,12.09,0,0,0,21.56,0,0,0,0,99.99
2.41,26154,76.54,0,0,0,0,23.45,0,0,0,0,99.99
2.22,26233,80.8,2.2,12.8,0,0,4.2,0,0,0,0,100
2.27,26234,79.5,2.1,13.1,0,0,5.3,0,0,0,0,100
2.41,26246,66.32,18.79,0,0,0,14.87,0,0,0,0,99.98
2.41,26247,65.24,21.89,0,0,0,12.85,0,0,0,0,99.98
2.41,26248,65.35,24.46,0,0,0,10.18,0,0,0,0,99.99
2.45,142331,67.81,13.05,0,1.54,0,17.57,0,0,0,0,99.97
2.42,142332,65.27,20.13,0,1.78,0,12.79,0,0,0,0,99.97
2.42,142333,65.53,23.26,0,1.76,0,9.42,0,0,0,0,99.97
2.43,142334,63.96,24.67,0,1.62,0,9.72,0,0,0,0,99.97
2.47,26249,69.14,9.79,0,5.7,0,15.36,0,0,0,0,99.99
2.51,26250,72.41,0,0,11.13,0,16.44,0,0,0,0,99.98
2.5,26251,69.84,9.95,0,11.11,0,9.09,0,0,0,0,99.99
2.48,26252,68.82,13.29,0,10.46,0,7.41,0,0,0,0,99.98
2.47,26253,67.79,15.97,0,10.61,0,5.61,0,0,0,0,99.98
2.53,26254,64.94,9.5,0,11.1,0,14.45,0,0,0,0,99.99
2.47,26559,72.96,0,11.94,0,0,15.09,0,0,0,0,99.99
2.49,26560,67.53,0,17.38,0,0,15.07,0,0,0,0,99.98
2.48,26561,62.16,0,23.07,0,0,14.75,0,0,0,0,99.98
2.4,26562,51.8,0,33.65,0,0,14.53,0,0,0,0,99.98
2.62,26818,56.85,20.78,0,0,0,0,0,22.35,0,0,99.98
2.45,26822,74,0,0,10,0,15.98,0,0,0,0,99.98
2.89,26867,64.16,0,0,9.56,0,15.29,0,0,10.98,0,99.99
2.53,26870,69.65,0,3.36,10.38,0,16.6,0,0,0,0,99.99
2.47,26871,68.58,4.85,0,10.22,0,16.34,0,0,0,0,99.99
2.45,26873,73.66,0,0,10.13,0,16.2,0,0,0,0,99.99
2.61,26875,69.28,0,0,10.32,0,16.51,0,3.87,0,0,99.98
2.55,26876,68.25,0,0,15.48,0,16.26,0,0,0,0,99.99
2.46,26881,72.07,0,0,10.74,0,17.18,0,0,0,0,99.99
2.51,26882,71.01,0,0,10.58,0,16.92,1.47,0,0,0,99.98
2.49,26883,68.83,0,0,10.26,4.49,16.4,0,0,0,0,99.98
2.55,26884,69.91,0,0,10.42,0,19.66,0,0,0,0,99.99
2.24,26922,81,2,13,0,0,4,0,0,0,0,100
2.46,26923,58.58,18.18,6.06,7.07,0,1.01,0,9.09,0,0,99.99
