Repository: OUANZOUGUIAbdelhak/Convert-Composition

# 🧪 Oxide-to-Element Composition Converter

This Python script automates the conversion of **oxide-based chemical compositions** (e.g., `SiO2`, `Fe2O3`, etc.) into their corresponding **elemental compositions** (e.g., `Si`, `Fe`, `O`), using molecular weight ratios.

It is especially useful for **materials science**, **glass science**, and **geochemistry** workflows that require tracking of elemental contributions in complex mixtures.

---

## 📥 Input

The script reads a `.csv` file containing oxide percentages (by weight), such as:

| Sample | SIO2 | AL2O3 | FE2O3 | NA2O | ... |
|--------|------|--------|--------|-------|
| A      | 45.0 | 15.0   | 5.0    | 2.0   |

📍 **Note:** You can set your own input file by modifying the `input_file` path in the script.

---

## ⚙️ What It Does

- Maps oxide formulas to elemental ratios using molecular weights
- Converts each oxide into its elemental contributions (e.g., `SiO2` → `Si`, `O`)
- Adds new columns with calculated elemental contributions
- Exports two output files:
  - `converted_elements.csv`
  - `converted_elements.xlsx`

---

File: Data.csv (part 1 of 7)
DENSITY,Num,Origin,Year,Somme Ox,Al2O3,B2O3,BaO,CaO,Fe2O3,K2O,Li2O,MgO,Na2O,SiO2,SrO,ZrO2
1.86,781,VERA,1979,184.71,15.51,90,0,42.64,0,0,0,0,0,36.56,0,0
3.8,410009,SCIGLASS,1992,175.37,0,60.22,0,0,0,0,35.07,0,0,80.08,0,0
5.51,670,VERA,1968,137.19,14.74,43.48,1.17,0.85,0,0,4.31,0,13.21,59.43,0,0
2.24,10196,VERA,1973,132,10.06,20,0,0,0,0,12,0,35.51,54.43,0,0
2.45,9411,VERA,1955,131.8,0,0,0,0,0,31.8,0,0,20.508,79.492,0,0
2.24,10193,VERA,1973,127.7,10.19,15,0,12.54,0,0,12.7,0,22.12,55.15,0,0
2.46,668,VERA,1980,126.63,15.56,0,1.17,0.86,0,33,0,0,13.24,62.8,0,0
2.85,10441,VERA,1909,125.01,44.46,0,0,7.76,0,0,0,25,13.68,34.11,0,0
2.85,10440,VERA,1909,121.7,42.16,0,0,8.08,0,0,0,21.7,14.24,35.52,0,0
2.87,10439,VERA,1909,119.7,39.72,0,0,8.42,0,0,0,19.7,14.84,37.02,0,0
2.3,35582,SCIGLASS,1994,117.27,0,0,0,0,0,0,60,0,0,57.27,0,0
2.29,96641,SCIGLASS,1986,117.27,0,0,0,0,0,0,60,0,0,57.27,0,0
2.31,35581,SCIGLASS,1994,117.25,0,0,0,0,0,0,56.52,0,0,60.73,0,0
2.32,35580,SCIGLASS,1994,117.21,0,0,0,0,0,0,55.55,0,0,61.66,0,0
2.32,35579,SCIGLASS,1994,117.16,0,0,0,0,0,0,54.54,0,0,62.62,0,0
2.29,35584,SCIGLASS,1994,117.09,0,0,0,0,0,0,63.63,0,0,53.46,0,0
2.34,35578,SCIGLASS,1994,117.01,0,0,0,0,0,0,52.38,0,0,64.63,0,0
2.28,14977,SCIGLASS,1987,116.79,0,0,0,0,0,0,66.66,0,0,50.13,0,0
2.34,35577,SCIGLASS,1994,116.78,0,0,0,0,0,0,50,0,0,66.78,0,0
2.3,96640,SCIGLASS,1986,116.78,0,0,0,0,0,0,50,0,0,66.78,0,0
2.28,96642,SCIGLASS,1986,116.75,0,0,0,0,0,0,67,0,0,49.75,0,0
2.3,635,VERA,1959,116.47,9.43,0,0,0,0,0,25,0,10.54,71.5,0,0
2.35,35576,SCIGLASS,1994,116.44,0,0,0,0,0,0,47.36,0,0,69.08,0,0
2.35,35575,SCIGLASS,1994,115.97,0,0,0,0,0,0,44.44,0,0,71.53,0,0
2.34,35574,SCIGLASS,1994,115.68,0,0,0,0,0,0,42.85,0,0,72.83,0,0
2.27,14978,SCIGLASS,1987,115.64,0,1.72,0,0,0,0,67.24,0,0,46.68,0,0
2.75,357930,SCIGLASS,2003,115.47,0,0,21.19,0,0,0,32,0,0,62.28,0,0
2.54,7363,SCIGLASS,1984,115.38,0,0,0,0,11.92,0,34.83,0,0,68.63,0,0
2.33,466076,SCIGLASS,2012,115.1,0,0,0,0,0,0,40,0,0,75.1,0,0
2.34,96639,SCIGLASS,1986,115.1,0,0,0,0,0,0,40,0,0,75.1,0,0
2.5,7362,SCIGLASS,1984,115.01,0,0,0,0,9.11,0,34.83,0,0,71.07,0,0
2.45,7361,SCIGLASS,1984,114.63,0,0,0,0,6.19,0,34.83,0,0,73.61,0,0
2.5,459284,SCIGLASS,2011,114.62,17.46,0,0,0,0,0,30,0,0,56.61,0,10.55
2.3,120586,SCIGLASS,1994,114.51,0,0,0,0,0,0,37.5,0,0,77.01,0,0
2.41,7360,SCIGLASS,1984,114.23,0,0,0,0,3.15,0,34.83,0,0,76.25,0,0
2.27,377583,SCIGLASS,2006,114.01,0,0,0,0,0,0,32.01,0,0,72,0,10
2.31,120585,SCIGLASS,1994,113.87,0,0,0,0,0,0,35,0,0,78.87,0,0
2.35,164222,SCIGLASS,2000,113.87,0,0,0,0,0,0,35,0,0,78.87,0,0
2.34,357947,SCIGLASS,2003,113.87,0,0,0,0,0,0,35,0,0,78.87,0,0
2.37,7359,SCIGLASS,1984,113.83,0,0,0,0,0,0,34.83,0,0,79,0,0
2.38,160538,SCIGLASS,1983,113.83,11.17,0,0,0,0,0,31.8,0,0,70.86,0,0
2.4,10869,SCIGLASS,1980,113.75,18.46,0,0,0,0,0,30,0,0,65.29,0,0
2.4,156501,SCIGLASS,1993,113.67,10.17,0,0,0,0,0,31.57,0,0,71.93,0,0
2.4,189400,SCIGLASS,2000,113.67,10.17,0,0,0,0,0,31.57,0,0,71.93,0,0
2.4,399017,SCIGLASS,2002,113.67,10.17,0,0,0,0,0,31.57,0,0,71.93,0,0
2.4,53270,SCIGLASS,1989,113.67,10.17,0,0,0,0,0,31.57,0,0,71.93,0,0
2.7,357929,SCIGLASS,2003,113.6,0,0,18.45,0,0,0,28,0,0,67.15,0,0
2.35,22560,SCIGLASS,1991,113.6,0,0,0,0,0,0,34,0,0,79.6,0,0
2.41,184450,SCIGLASS,1995,113.54,9.03,0,0,0,0,1.86,35.43,0,3.77,63.45,0,0
2.52,197785,SCIGLASS,2002,113.48,20,0,1,1.8,0,1.23,29.25,0,0,55,0.2,5
2.41,377582,SCIGLASS,2006,113.45,0,0,0,0,0,0,33.45,0,0,80,0,0
2.47,466053,SCIGLASS,2012,113.44,0.67,0,0,0,0,0,33.22,0,0,79.55,0,0
2.35,35573,SCIGLASS,1994,113.41,0,0,0,0,0,0,33.33,0,0,80.08,0,0
2.35,408585,SCIGLASS,2006,113.41,0,0,0,0,0,0,33.33,0,0,80.08,0,0
2.34,77731,SCIGLASS,1983,113.4,0,0,0,0,0,0,33.3,0,0,80.1,0,0
2.34,151929,SCIGLASS,1999,113.32,0,0,0,0,0,0,33,0,0,80.32,0,0
2.35,187358,SCIGLASS,2001,113.32,0,0,0,0,0,0,33,0,0,80.32,0,0
2.33,140072,SCIGLASS,1998,113.23,0.23,0,0,0,0,0,32.64,0,0,80.36,0,0
2.33,158813,SCIGLASS,2000,113.23,0.23,0,0,0,0,0,32.64,0,0,80.36,0,0
2.71,152377,SCIGLASS,1998,113.16,0,0,0,0,0,0,26.67,0,0,63.33,0,23.16
2.44,78246,SCIGLASS,1988,113.13,40.45,0,0,0,0,0,25,0,0,47.68,0,0
2.65,152376,SCIGLASS,1998,113.11,0,0,0,0,0,0,27.27,0,0,66.38,0,19.46
2.23,14979,SCIGLASS,1987,113.08,0,5.55,0,0,0,0,68.51,0,0,39.02,0,0
3.18,450721,SCIGLASS,2011,113.07,20,0,0,0,0,0,27.87,0,0,65.2,0,0
2.58,152375,SCIGLASS,1998,113.03,0,0,0,0,0,0,27.91,0,0,69.78,0,15.34
2.84,14787,SCIGLASS,1984,112.93,18.74,0,0,0,0,0,0,50,0,44.19,0,0
2.48,164231,SCIGLASS,2000,112.9,0,0,0,8.95,0,0,32,0,0,71.95,0,0
2.5,152374,SCIGLASS,1998,112.88,0,0,0,0,0,0,28.57,0,0,73.55,0,10.76
2.36,187359,SCIGLASS,2001,112.85,5.85,0,0,0,0,0,30,0,0,77,0,0
2.42,152373,SCIGLASS,1998,112.69,0,0,0,0,0,0,29.27,0,0,77.73,0,5.69
3.99,397170,SCIGLASS,2007,112.66,0,20,49.51,0,0,0,0,18,0,25.15,0,0
2.39,466077,SCIGLASS,2012,112.49,0,0,0,0,0,0,30,0,12.1,70.39,0,0
2.42,82674,SCIGLASS,1996,112.44,0,0,0,0,0,0,28.61,0,0,78.38,0,5.45
2.31,120584,SCIGLASS,1994,112.43,0,0,0,0,0,0,30,0,0,82.43,0,0
2.33,152372,SCIGLASS,1998,112.43,0,0,0,0,0,0,30,0,0,82.43,0,0
2.33,164220,SCIGLASS,2000,112.43,0,0,0,0,0,0,30,0,0,82.43,0,0
2.32,188809,SCIGLASS,2001,112.43,0,0,0,0,0,0,30,0,0,82.43,0,0
2.32,357945,SCIGLASS,2003,112.43,0,0,0,0,0,0,30,0,0,82.43,0,0
2.28,77786,SCIGLASS,1987,112.43,0,0,0,0,0,0,30,0,0,82.43,0,0
2.3,77787,SCIGLASS,1987,112.43,0,0,0,0,0,0,30,0,0,82.43,0,0
2.34,82673,SCIGLASS,1996,112.43,0,0,0,0,0,0,30,0,0,82.43,0,0
2.77,14785,SCIGLASS,1984,112.41,26.16,0,0,0,0,0,0,40,0,46.25,0,0
2.49,82675,SCIGLASS,1996,112.38,0,0,0,0,0,0,27.29,0,0,74.78,0,10.31
2.76,33636,SCIGLASS,1993,112.34,26.42,0,0,0,0,0,0,39.53,0,46.39,0,0
2.5,197784,SCIGLASS,2002,112.25,15,1.64,4,0,0,0,22.94,5.67,2,61,0,0
2.78,14786,SCIGLASS,1984,112.24,18.41,0,0,0,0,0,0,45,0,48.83,0,0
2.55,82676,SCIGLASS,1996,112.23,0,0,0,0,0,0,26.07,0,0,71.86,0,14.3
2.43,401947,SCIGLASS,2002,112.19,3.99,0,0,2.29,0,0.16,26.17,5.17,12.98,61.43,0,0
2.36,187360,SCIGLASS,2001,112.17,11.23,0,0,0,0,0,27,0,0,73.94,0,0
2.47,197779,SCIGLASS,2002,112.07,13,1.62,4,0,0,0,24.64,2.81,0,66,0,0
2.62,82677,SCIGLASS,1996,112.07,0,0,0,0,0,0,25.02,0,0,69.27,0,17.78
2.27,112250,SCIGLASS,1990,112,0,10,0,0,0,0,60,0,0,42,0,0
2.26,83737,SCIGLASS,1994,112,0,10,0,0,0,0,60,0,0,42,0,0
2.34,35572,SCIGLASS,1994,111.97,0,0,0,0,0,0,28.57,0,0,83.4,0,0
2.65,82678,SCIGLASS,1996,111.94,0,0,0,0,0,0,24.38,0,0,67.93,0,19.63
2.51,197778,SCIGLASS,2002,111.89,15,1.67,2,0,0,0,23.34,2.88,2,61,0,4
2.48,197780,SCIGLASS,2002,111.84,12.71,1.59,3.92,0,0,0,24.14,2.76,1.96,64.76,0,0
2.39,175921,SCIGLASS,2001,111.82,17.97,0,0,0,0,0,25,0,0,68.85,0,0
2.42,364413,SCIGLASS,1984,111.79,36.5,7.69,0,0,0,0,22.36,2.34,0,42.9,0,0
3.27,357923,SCIGLASS,2003,111.77,0,0,42.18,0,0,0,20,0,0,49.59,0,0
2.66,357928,SCIGLASS,2003,111.72,0,0,15.74,0,0,0,24,0,0,71.98,0,0
2.53,197782,SCIGLASS,2002,111.71,14,1.66,4,0.2,0,0,21.38,5.47,3,60,0,2
2.47,164230,SCIGLASS,2000,111.7,0,0,0,7.64,0,0,28,0,0,76.06,0,0
3.53,397169,SCIGLASS,2007,111.7,0,15,49.79,0,0,0,0,18,0,28.91,0,0
2.21,14980,SCIGLASS,1987,111.66,0,7.69,0,0,0,0,69.23,0,0,34.74,0,0
2.7,152381,SCIGLASS,1998,111.61,0,0,0,0,0,0,23.11,0,0,65.75,0,22.75
2.64,152380,SCIGLASS,1998,111.59,0,0,0,0,0,0,23.63,0,0,68.86,0,19.1
2.4,160537,SCIGLASS,1983,111.57,10.75,0,0,0,0,0,25.4,0,7.21,68.21,0,0
2.71,30670,SCIGLASS,1987,111.55,22.94,0,0,0.08,0,0,0,37.82,0,50.71,0,0
2.56,152379,SCIGLASS,1998,111.54,0,0,0,0,0,0,24.19,0,0,72.31,0,15.04
2.28,634,VERA,1959,111.47,9.43,0,0,0,0,0,20,0,10.54,71.5,0,0
2.72,14784,SCIGLASS,1984,111.39,18.09,0,0,0,0,0,0,40,0,53.3,0,0
2.62,153150,SCIGLASS,1980,111.36,22,0,0,0,0,0,0,37.36,0,52,0,0
2.37,187361,SCIGLASS,2001,111.32,16.21,0,0,0,0,0,24,0,0,71.11,0,0
2.33,112239,SCIGLASS,1990,111.29,0,12.5,0,0,0,0,50,0,0,48.79,0,0
2.33,83735,SCIGLASS,1994,111.29,0,12.5,0,0,0,0,50,0,0,48.79,0,0
2.69,164241,SCIGLASS,2000,111.28,0,0,0,30.43,0,0,27.5,0,0,53.35,0,0
2.41,2303,SCIGLASS,1948,111.16,0,0,0,0,0,0,26,0,10.64,74.52,0,0
2.31,152378,SCIGLASS,1998,111.12,0,0,0,0,0,0,26,0,0,85.12,0,0
2.48,197783,SCIGLASS,2002,111.11,12,1.62,3,0,0,0,20.87,5.62,3,65,0,0
2.45,8372,SCIGLASS,1934,111.07,0,0,0,10.1,0,0,26.16,0,0,74.81,0,0
2.45,510,SCIGLASS,1934,111.02,0,0,0,10,0,0,26.02,0,0,75,0,0
2.71,6123,VERA,1990,110.98,10.41,0,0,33.25,0,6.14,0,4.84,0,56.34,0,0
2.33,68323,SCIGLASS,2006,110.92,7.09,0,0,0,0,0,24.3,0,0,79.53,0,0
2.55,14555,SCIGLASS,1986,110.9,0,0,0,0,0,0,25,0,29.23,56.67,0,0
2.69,152385,SCIGLASS,1998,110.82,0,0,0,0,0,0,21.34,0,0,66.93,0,22.55
2.63,152384,SCIGLASS,1998,110.8,0,0,0,0,0,0,21.82,0,0,70.06,0,18.92
3.65,397168,SCIGLASS,2007,110.79,0,10,50.08,0,0,0,0,18,0,32.71,0,0
2.33,119833,SCIGLASS,1998,110.77,0,0,0,0,0,0,25,0,0,85.77,0,0
2.3,120583,SCIGLASS,1994,110.77,0,0,0,0,0,0,25,0,0,85.77,0,0
2.29,151936,SCIGLASS,1999,110.77,0,0,0,0,0,0,25,0,0,85.77,0,0
2.3,164218,SCIGLASS,2000,110.77,0,0,0,0,0,0,25,0,0,85.77,0,0
2.3,357943,SCIGLASS,2003,110.77,0,0,0,0,0,0,25,0,0,85.77,0,0
2.3,9468,SCIGLASS,1972,110.77,0,0,0,0,0,0,25,0,0,85.77,0,0
2.55,152383,SCIGLASS,1998,110.76,0,0,0,0,0,0,22.32,0,0,73.55,0,14.89
2.38,377581,SCIGLASS,2006,110.66,0,0,0,0,0,0,24.66,0,0,86,0,0
2.51,197777,SCIGLASS,2002,110.53,13,1.67,3,0,0,0,19.52,4.34,5,62,0,2
2.66,164240,SCIGLASS,2000,110.49,0,0,0,27.2,0,0,25,0,0,58.29,0,0
2.53,426474,SCIGLASS,2005,110.45,10,19.03,3,14,0,0,35.48,3.94,0,25,0,0
2.3,152382,SCIGLASS,1998,110.42,0,0,0,0,0,0,24,0,0,86.42,0,0
2.66,14782,SCIGLASS,1984,110.39,17.77,0,0,0,0,0,0,35,0,57.62,0,0
2.44,164229,SCIGLASS,2000,110.35,0,0,0,6.39,0,0,24,0,0,79.96,0,0
2.38,187362,SCIGLASS,2001,110.32,20.82,0,0,0,0,0,21,0,0,68.5,0,0
2.67,14783,SCIGLASS,1984,110.28,9.39,0,0,0,0,0,0,40,0,60.89,0,0
2.35,112234,SCIGLASS,1990,110.22,0,14.28,0,0,0,0,42.85,0,0,53.09,0,0
2.34,83734,SCIGLASS,1994,110.22,0,14.28,0,0,0,0,42.85,0,0,53.09,0,0
2.46,401942,SCIGLASS,2002,110.19,4.99,0,0,4.19,0,0.17,21.78,2.15,12.98,63.93,0,0
3.17,357922,SCIGLASS,2003,110.13,0,0,37.72,0,0,0,17.5,0,0,54.91,0,0
3.11,437946,SCIGLASS,2009,110.13,0,29.5,31.74,0,0,0,15.3,0,8.72,24.87,0,0
2.19,14981,SCIGLASS,1987,110.12,0,10,0,0,0,0,70,0,0,30.12,0,0
3.55,178801,SCIGLASS,1999,110.1,6.25,0,47.01,0,0,0,0,20,0,36.84,0,0
2.62,30669,SCIGLASS,1987,110.09,18.45,0,0,0.13,0,0,0,33.27,0,58.24,0,0
2.29,35571,SCIGLASS,1994,110.08,0,0,0,0,0,0,23.07,0,0,87.01,0,0
2.31,440361,SCIGLASS,2010,110.05,0,0,0,0,0,0,22.96,0,0,87.09,0,0
2.68,152389,SCIGLASS,1998,110,0,0,0,0,0,0,19.56,0,0,68.09,0,22.35
2.62,152388,SCIGLASS,1998,109.99,0,0,0,0,0,0,20,0,0,71.24,0,18.75
2.45,511,SCIGLASS,1934,109.97,0,0,0,10,0,0,22.97,0,2,75,0,0
2.54,152387,SCIGLASS,1998,109.96,0,0,0,0,0,0,20.46,0,0,74.76,0,14.74
2.51,401941,SCIGLASS,2002,109.95,3.99,0,0,6.19,0,0.17,19.87,4.82,11.98,62.93,0,0
3.39,397167,SCIGLASS,2007,109.92,0,5,50.37,0,0,0,0,18,0,36.55,0,0
2.56,357927,SCIGLASS,2003,109.81,0,0,13.05,0,0,0,20,0,0,76.76,0,0
2.54,426470,SCIGLASS,2005,109.72,10,13.68,0,20,0,0,30.11,3.93,0,32,0,0
2.28,152386,SCIGLASS,1998,109.69,0,0,0,0,0,0,22,0,0,87.69,0,0
2.5,188587,SCIGLASS,1999,109.44,1.2,0,0,0,0,0,28.96,9.9,0.95,68.43,0,0
2.49,401949,SCIGLASS,2002,109.4,8.99,0,0,1.59,0,0.17,18.76,2.78,11.18,65.93,0,0
2.5,153152,SCIGLASS,1980,109.29,17,0,0,0,0,0,0,30.29,0,62,0,0
2.61,14819,SCIGLASS,1984,109.26,17.47,0,0,0,0,0,0,30,0,61.79,0,0
2.6,63285,SCIGLASS,1987,109.26,17.47,0,0,0,0,0,0,30,0,61.79,0,0
2.72,362154,SCIGLASS,1998,109.17,33.59,0,0,4.39,0,0,0,25,0,46.19,0,0
2.38,187363,SCIGLASS,2001,109.17,25.1,0,0,0,0,0,18,0,0,66.07,0,0
2.4,166713,SCIGLASS,1996,109.15,1,0,0,0,0,0,18.12,4.03,8,78,0,0
2.74,172842,SCIGLASS,1984,109.13,12.84,0,0,0,0,0,0,27.49,0,60.55,0,8.25
2.48,426469,SCIGLASS,2005,109.13,12,22.68,0,14,0,0,35.23,5.22,0,20,0,0
3.15,397166,SCIGLASS,2007,109.11,0,0,50.67,0,0,0,0,18,0,40.44,0,0
3.64,422684,SCIGLASS,2009,109.09,0,0,53.15,0,0,0,14.28,0,0,41.66,0,0
2.46,401946,SCIGLASS,2002,109.08,7.99,0,0,1.19,0,0.17,18.79,1.53,14.48,64.93,0,0
2.44,160536,SCIGLASS,1983,109.07,10.37,0,0,0,0,0,19.1,0,13.81,65.79,0,0
2.72,362155,SCIGLASS,1998,109.02,32.31,0,0,8.88,0,0,0,25,0,42.83,0,0
2.44,466078,SCIGLASS,2012,109.01,0,0,0,0,0,0,20,0,22.77,66.24,0,0
2.27,120582,SCIGLASS,1994,108.94,0,0,0,0,0,0,20,0,0,88.94,0,0
2.28,151930,SCIGLASS,1999,108.94,0,0,0,0,0,0,20,0,0,88.94,0,0
2.27,164217,SCIGLASS,2000,108.94,0,0,0,0,0,0,20,0,0,88.94,0,0
2.29,3418,SCIGLASS,1972,108.94,0,0,0,0,0,0,20,0,0,88.94,0,0
2.28,357941,SCIGLASS,2003,108.94,0,0,0,0,0,0,20,0,0,88.94,0,0
2.29,9651,SCIGLASS,1973,108.94,0,0,0,0,0,0,20,0,0,88.94,0,0
2.29,9651,SCIGLASS,1973,108.94,0,0,0,0,0,0,20,0,0,88.94,0,0
2.39,164228,SCIGLASS,2000,108.89,0,0,0,5.2,0,0,20,0,0,83.69,0,0
2.49,401950,SCIGLASS,2002,108.84,7.49,0,0,1.19,0,0.18,18.04,1.54,13.98,64.43,1.99,0
2.56,30668,SCIGLASS,1987,108.84,16.6,0,0,0.63,0,0,0,28.63,0,62.98,0,0
2.46,512,SCIGLASS,1934,108.79,0,0,0,10,0,0,19.79,0,4,75,0,0
2.62,164238,SCIGLASS,2000,108.77,0,0,0,21.06,0,0,20,0,0,67.71,0,0
3.78,421762,SCIGLASS,2008,108.73,0,31.24,57.12,0,0,0,0,0,0,20.37,0,0
2.42,401945,SCIGLASS,2002,108.73,5.29,0,0,1.19,0,0.17,18.65,0.82,17.48,65.13,0,0
3.73,310032,SCIGLASS,2003,108.72,0,33.33,54.17,0,0,0,0,0,0,21.22,0,0
2.36,430029,SCIGLASS,2008,108.65,4.86,0,0,0,0,2.63,22.96,0,0,78.2,0,0
2.36,440360,SCIGLASS,2010,108.65,4.86,0,0,0,0,2.63,22.96,0,0,78.2,0,0
2.36,460620,SCIGLASS,2012,108.65,4.86,0,0,0,0,2.63,22.96,0,0,78.2,0,0
2.38,413170,SCIGLASS,1991,108.62,27.39,0,0,0,0,0,16.66,0,0,64.57,0,0
2.37,421303,SCIGLASS,2007,108.62,27.39,0,0,0,0,0,16.66,0,0,64.57,0,0
2.37,2300,SCIGLASS,1948,108.56,0,0,0,0,0,0,19,0,6.82,82.74,0,0
3.09,357921,SCIGLASS,2003,108.55,0,0,33.07,0,0,0,15,0,0,60.48,0,0
2.38,187364,SCIGLASS,2001,108.54,27.13,0,0,0,0,0,16.5,0,0,64.91,0,0
2.6,189324,SCIGLASS,1996,108.43,34.86,0,0,0,0,0,0,22.22,0,51.35,0,0
2.59,375501,SCIGLASS,1989,108.43,34.86,0,0,0,0,0,0,22.22,0,51.35,0,0
2.64,40510,SCIGLASS,1989,108.43,34.86,0,0,0,0,0,0,22.22,0,51.35,0,0
2.14,14982,SCIGLASS,1987,108.43,0,12.5,0,0,0,0,70.83,0,0,25.1,0,0
2.46,151036,SCIGLASS,1974,108.42,20.53,0,0,0,0,0,7.4,14.3,0,66.19,0,0
2.36,142470,SCIGLASS,1980,108.38,21.13,4.5,0,0,0,0,18,0,0,64.75,0,0
2.37,460621,SCIGLASS,2012,108.35,4.84,0,0,0,0,3.13,22.96,0,0,77.42,0,0
2.44,519,SCIGLASS,1934,108.3,0,0,0,10,0,1.71,21.59,0,0,75,0,0
2.39,166712,SCIGLASS,1996,108.26,1,0,0,0,0,0,16.54,2.72,9.5,78.5,0,0
2.62,440431,SCIGLASS,2010,108.25,35.4,0,0,0,0,0,0,21.57,0,51.28,0,0
2.38,112218,SCIGLASS,1990,108.2,0,16.66,0,0,0,0,33.33,0,0,58.21,0,0
2.38,83733,SCIGLASS,1994,108.2,0,16.66,0,0,0,0,33.33,0,0,58.21,0,0
2.46,401948,SCIGLASS,2002,108.19,7.49,0,0,1.19,0,0.18,17.08,0.84,15.98,65.43,0,0
2.45,401107,SCIGLASS,2005,108.16,13,0,0,0,0,0,16.16,0,5,68,0,6
2.41,3749,SCIGLASS,1966,108.15,0,0,0,0,0,0,0,32.4,12.19,63.56,0,0
2.38,153019,SCIGLASS,1980,108.13,22,0,0,0,0,0,0,24.13,0,62,0,0
3.54,310031,SCIGLASS,2003,108.11,0,35.71,48.6,0,0,0,0,0,0,23.8,0,0
2.37,460622,SCIGLASS,2012,108.06,4.83,0,0,0,0,3.63,22.96,0,0,76.64,0,0
2.55,401951,SCIGLASS,2002,108.05,8.99,0,1.99,2.19,0,0.18,15.5,2.29,10.98,65.93,0,0
3.64,371702,SCIGLASS,2004,108.04,5.84,0,52.75,0,0,0,0,15,0,34.45,0,0
2.45,2302,SCIGLASS,1948,108.01,0,0,0,0,0,0,17.5,0,19.67,70.84,0,0
3.23,422680,SCIGLASS,2009,108.01,0,0,0,0,0,0,14.28,0,0,50.33,43.4,0
2.55,14781,SCIGLASS,1984,108,17.18,0,0,0,0,0,0,25,0,65.82,0,0
2.52,426471,SCIGLASS,2005,107.96,12,23.63,0,15,0,0,27.53,6.8,3,20,0,0
2.51,401943,SCIGLASS,2002,107.93,9.99,0,0,2.19,0,0.18,15.38,2.28,10.98,66.93,0,0
2.47,416458,SCIGLASS,2008,107.93,20,0,0,0,0,0,0,23.93,0,64,0,0
2.53,426472,SCIGLASS,2005,107.91,12,19.74,0,15,0,1.75,27.6,6.82,0,25,0,0
2.45,401944,SCIGLASS,2002,107.9,3.99,0,0,2.69,0,0.17,15.92,2.22,18.98,63.93,0,0
2.52,357926,SCIGLASS,2003,107.88,0,0,10.39,0,0,0,16,0,0,81.49,0,0
2.39,187365,SCIGLASS,2001,107.88,29.08,0,0,0,0,0,15,0,0,63.8,0,0
2.4,50545,SCIGLASS,1985,107.86,28.37,0,0,0,0,0,15,0,0,64.49,0,0
2.58,164237,SCIGLASS,2000,107.83,0,0,0,18.14,0,0,17.5,0,0,72.19,0,0
2.49,458695,SCIGLASS,2011,107.81,28.08,0,0,0,0,0,5.77,13.28,0,60.68,0,0
2.4,50544,SCIGLASS,1985,107.79,26.2,0,0,0,0,0,15,0,0,66.59,0,0
2.37,460623,SCIGLASS,2012,107.76,4.81,0,0,0,0,4.13,22.96,0,0,75.86,0,0
2.37,50543,SCIGLASS,1985,107.74,24.73,0,0,0,0,0,15,0,0,68.01,0,0
2.37,50542,SCIGLASS,1985,107.69,23.24,0,0,0,0,0,15,0,0,69.45,0,0
2.43,12245,SCIGLASS,1960,107.67,0,0,0,0,0,0,16.67,0,18.7,72.3,0,0
2.36,50541,SCIGLASS,1985,107.62,20.96,0,0,0,0,0,15,0,0,71.66,0,0
2.27,35570,SCIGLASS,1994,107.61,0,0,0,0,0,0,16.66,0,0,90.95,0,0
2.48,471663,SCIGLASS,2012,107.59,16.66,0,0,0,0,2,17,0,5.06,62.85,0,4.02
2.43,464881,SCIGLASS,2012,107.52,6.03,0,0,0.55,0,0,5.28,17.78,0.2,77.68,0,0
2.73,426476,SCIGLASS,2005,107.5,4,20.54,2.5,21.8,0,0,24.88,0.28,1,25,7.5,0
2.46,513,SCIGLASS,1934,107.5,0,0,0,10,0,0,16.5,0,6,75,0,0
2.35,50540,SCIGLASS,1985,107.49,17.06,0,0,0,0,0,15,0,0,75.43,0,0
2.37,460624,SCIGLASS,2012,107.48,4.8,0,0,0,0,4.63,22.96,0,0,75.09,0,0
2.41,187366,SCIGLASS,2001,107.43,30.35,0,0,0,0,0,14,0,0,63.08,0,0
2.18,112237,SCIGLASS,1990,107.42,0,16.66,0,0,0,0,66.66,0,0,24.1,0,0
2.18,83711,SCIGLASS,1994,107.42,0,16.66,0,0,0,0,66.66,0,0,24.1,0,0
2.22,112232,SCIGLASS,1990,107.39,0,20,0,0,0,0,60,0,0,27.39,0,0
2.22,83710,SCIGLASS,1994,107.39,0,20,0,0,0,0,60,0,0,27.39,0,0
2.34,50539,SCIGLASS,1985,107.35,13.02,0,0,0,0,0,15,0,0,79.33,0,0
2.36,164227,SCIGLASS,2000,107.32,0,0,0,4.07,0,0,16,0,0,87.25,0,0
2.39,166733,SCIGLASS,1996,107.3,1,0,0,0,0,0,14.92,1.38,11.5,78.5,0,0
2.5,461121,SCIGLASS,2002,107.26,23.3,0,0,4.5,0,0,8.66,8.1,3.3,59.4,0,0
2.31,50538,SCIGLASS,1985,107.22,8.84,0,0,0,0,0,15,0,0,83.38,0,0
2.39,184449,SCIGLASS,1995,107.22,11.42,0,0,0,0,2.48,17.98,0,4.2,71.14,0,0
2.16,112243,SCIGLASS,1990,107.22,0,14.28,0,0,0,0,71.42,0,0,21.52,0,0
2.16,83712,SCIGLASS,1994,107.22,0,14.28,0,0,0,0,71.42,0,0,21.52,0,0
2.38,460625,SCIGLASS,2012,107.2,4.78,0,0,0,0,5.13,22.96,0,0,74.33,0,0
2.41,667,VERA,1980,107.17,7.79,0,1.17,0.86,0,25,0,0,9.47,62.88,0,0
2.53,184459,SCIGLASS,1995,107.04,9.02,0,0,0,0,2.26,0,28.56,3.81,63.39,0,0
2.58,426465,SCIGLASS,2005,107.01,5,19.2,0,17,0,0,26.84,3.97,0,35,0,0
2.37,421304,SCIGLASS,2007,107.01,26.93,0,0,0,0,0,13.33,0,3.27,63.48,0,0
2.74,370843,SCIGLASS,2005,107,21.16,0,0,20.95,0,0,0,21.2,0,43.69,0,0
2.95,357920,SCIGLASS,2003,106.99,0,0,28.19,0,0,0,12.5,0,0,66.3,0,0
2.43,187367,SCIGLASS,2001,106.97,31.59,0,0,0,0,0,13,0,0,62.38,0,0
2.24,120581,SCIGLASS,1994,106.93,0,0,0,0,0,0,15,0,0,91.93,0,0
2.26,164215,SCIGLASS,2000,106.93,0,0,0,0,0,0,15,0,0,91.93,0,0
2.25,357938,SCIGLASS,2003,106.93,0,0,0,0,0,0,15,0,0,91.93,0,0
2.52,164236,SCIGLASS,2000,106.83,0,0,0,15.3,0,0,15,0,0,76.53,0,0
2.3,112216,SCIGLASS,1990,106.71,0,25,0,0,0,0,50,0,0,31.71,0,0
2.3,83709,SCIGLASS,1994,106.71,0,25,0,0,0,0,50,0,0,31.71,0,0
2.51,416457,SCIGLASS,2008,106.7,25,0,0,0,0,0,0,18.7,0,63,0,0
2.51,417688,SCIGLASS,2005,106.7,25,0,0,0,0,0,0,18.7,0,63,0,0
2.48,471664,SCIGLASS,2012,106.63,14.94,0,0,0,0,1,14,0,9.08,63.6,0,4.01
2.39,112208,SCIGLASS,1990,106.61,0,18.18,0,0,0,0,27.27,0,0,61.16,0,0
2.38,83732,SCIGLASS,1994,106.61,0,18.18,0,0,0,0,27.27,0,0,61.16,0,0
2.77,198378,SCIGLASS,1984,106.58,7.13,0,0,27.12,0.44,1.36,0,26.93,2.11,41.49,0,0
2.51,446423,SCIGLASS,2009,106.58,14,0,0,0,0,0,12.42,0.46,10.4,63.3,0,6
2.35,430028,SCIGLASS,2008,106.58,7,0,0,0,0,3.94,19.08,0,0,76.56,0,0
2.36,440359,SCIGLASS,2010,106.58,7,0,0,0,0,3.94,19.08,0,0,76.56,0,0
2.39,166732,SCIGLASS,1996,106.57,1,0,0,0,0,0,13.18,1.39,12.5,78.5,0,0
2.52,190633,SCIGLASS,2000,106.51,14,0,0,0,0,0,12.51,0,10,63,0,7
2.52,192824,SCIGLASS,2001,106.51,14,0,0,0,0,0,12.51,0,10,63,0,7
2.5,365762,SCIGLASS,2003,106.51,14,0,0,0,0,0,12.51,0,10,63,0,7
2.52,439440,SCIGLASS,2000,106.51,14,0,0,0,0,0,12.51,0,10,63,0,7
2.52,446216,SCIGLASS,2001,106.51,14,0,0,0,0,0,12.51,0,10,63,0,7
2.52,448160,SCIGLASS,2008,106.49,14.07,0,0,0,0,0,12.5,0,10.04,62.96,0,6.92
2.33,665,VERA,1973,106.47,9.43,0,0,0,0,15,0,0,10.54,71.5,0,0
2.75,370221,SCIGLASS,2004,106.47,0,0,0,26,0,0,0,25.47,0,55,0,0
2.68,357430,SCIGLASS,2002,106.46,0,0,0,29.33,0,0,14.28,0,0,62.85,0,0
2.51,401786,SCIGLASS,2002,106.46,14.14,0,0,0,0,0,12.5,0,10.49,63.37,0,5.96
2.5,446678,SCIGLASS,2010,106.46,14.14,0,0,0,0,0,12.5,0,10.49,63.37,0,5.96
2.52,446579,SCIGLASS,2010,106.45,12.5,0,0,0,0,0,8,7,11.04,62.88,0,5.03
2.54,446580,SCIGLASS,2010,106.45,12.48,0,0,0,0,0,6.5,9.2,11.43,61.81,0,5.03
2.53,446581,SCIGLASS,2010,106.44,12.56,0,0,0,0,0,5.9,10.21,11.51,62.21,0,4.05
2.87,380171,SCIGLASS,1987,106.43,0,0,0,25.68,0,0,0,25.27,0,55.48,0,0
2.4,3761,SCIGLASS,1966,106.42,0,0,0,0,0,0,0,23.3,13.01,70.11,0,0
2.85,188723,SCIGLASS,2002,106.38,0,0,0,25.89,0,0,0,25,0,55.49,0,0
2.85,389944,SCIGLASS,2004,106.38,0,0,0,25.89,0,0,0,25,0,55.49,0,0
2.84,54085,SCIGLASS,1996,106.38,0,0,0,25.89,0,0,0,25,0,55.49,0,0
2.85,358586,SCIGLASS,1985,106.38,0,0,0,25.9,0,0,0,24.99,0,55.49,0,0
2.47,444743,SCIGLASS,2009,106.37,0,0,0,0,3.09,0,0,21.8,8.41,73.07,0,0
2.38,666,VERA,1973,106.28,7.88,0,0,0,0,20,0,0,13.41,64.99,0,0
2.85,30673,SCIGLASS,1987,106.28,0,0,0,26.51,0,0,0,24.54,0,55.23,0,0
2.46,160535,SCIGLASS,1983,106.26,10.01,0,0,0,0,0,12.7,0,20.05,63.5,0,0
2.69,426475,SCIGLASS,2005,106.24,4,24.46,2.5,24.8,0,0,24.7,0.28,1,20,4.5,0
2.84,380178,SCIGLASS,1987,106.21,4.57,0,0,25.18,0,0,0,22.5,0,53.96,0,0
2.7,61612,SCIGLASS,1988,106.2,0,0,0,0,0,0,0,19,29.59,47.74,0,9.87
2.57,472259,SCIGLASS,2011,106.18,8,0,0,4.4,0,0,0,19.38,5,65,4.4,0
2.66,61609,SCIGLASS,1988,106.18,0,0,0,0,0,0,0,19.05,19.77,57.46,0,9.9
2.57,426467,SCIGLASS,2005,106.18,5,23.18,0,17,0,0,27,4,0,30,0,0
2.48,471662,SCIGLASS,2012,106.14,14.86,0,0,0,0,4,16,0,5.01,62.28,0,3.99
2.33,112210,SCIGLASS,1990,106.05,0,27.77,0,0,0,0,44.44,0,0,33.84,0,0
2.33,83708,SCIGLASS,1994,106.05,0,27.77,0,0,0,0,44.44,0,0,33.84,0,0
2.85,126094,SCIGLASS,1998,106.02,27.6,0,0,13.8,0,0,0,15.22,0,41.4,0,8
2.91,126095,SCIGLASS,1998,106.02,27.6,0,0,13.8,0,0,0,15.22,0,41.4,0,8
4.15,310043,SCIGLASS,2003,106.02,0,18.18,66.88,0,0,0,0,0,0,20.96,0,0
2.81,380172,SCIGLASS,1987,106.02,9.17,0,0,23.8,0,0,0,20.43,0,52.62,0,0
2.81,126089,SCIGLASS,1998,106,28.2,0,0,14.1,0,0,0,15.4,0,42.3,0,6
2.86,126090,SCIGLASS,1998,106,28.2,0,0,14.1,0,0,0,15.4,0,42.3,0,6
2.76,370842,SCIGLASS,2005,106,0.93,0,0,26.73,0,0,0,22.8,0,55.54,0,0
2.5,458367,SCIGLASS,2011,105.99,13.96,0,0,0,0,0,11.6,0,10.88,64.19,0,5.36
2.57,172885,SCIGLASS,1976,105.99,6.5,12.41,0,0,4,0,0,24.28,26.1,32.7,0,0
3.97,310042,SCIGLASS,2003,105.97,0,20,61.77,0,0,0,0,0,0,24.2,0,0
2.56,426468,SCIGLASS,2005,105.96,5,25.27,0,16,0,0,26.76,7.93,0,25,0,0
2.39,357925,SCIGLASS,2003,105.94,0,0,7.76,0,0,0,12,0,0,86.18,0,0
2.52,472241,SCIGLASS,2011,105.93,13.98,0,0,0,0,0,11.5,0,11,64.48,0,4.97
2.47,3765,SCIGLASS,1966,105.92,0,0,0,0,0,0,0,20.8,24.39,60.73,0,0
2.75,126077,SCIGLASS,1998,105.91,30,0,0,15,0,0,0,15.91,0,45,0,0
2.78,126078,SCIGLASS,1998,105.91,30,0,0,15,0,0,0,15.91,0,45,0,0
2.45,471661,SCIGLASS,2012,105.9,22.3,0,0,0,0,1,12,0,2.9,63.85,0,3.85
2.4,2299,SCIGLASS,1948,105.89,0,0,0,0,0,0,12.5,0,13.7,79.69,0,0
3.12,442192,SCIGLASS,2010,105.89,0,15.78,31.38,0,0.21,0,8.69,0,7.61,42.22,0,0
2.4,460626,SCIGLASS,2012,105.87,4.71,0,0,0,0,7.63,22.96,0,0,70.57,0,0
2.76,121975,SCIGLASS,1997,105.85,30,0,0,20,0,0,0,15.85,0,40,0,0
2.79,121976,SCIGLASS,1997,105.85,30,0,0,20,0,0,0,15.85,0,40,0,0
2.81,121977,SCIGLASS,1997,105.85,30,0,0,20,0,0,0,15.85,0,40,0,0
2.84,121978,SCIGLASS,1997,105.85,30,0,0,20,0,0,0,15.85,0,40,0,0
2.88,121979,SCIGLASS,1997,105.85,30,0,0,20,0,0,0,15.85,0,40,0,0
2.88,121980,SCIGLASS,1997,105.85,30,0,0,20,0,0,0,15.85,0,40,0,0
2.39,166731,SCIGLASS,1996,105.81,1,0,0,0,0,0,11.41,1.4,13.5,78.5,0,0
3.05,194393,SCIGLASS,2000,105.8,9,0,16,7.5,0,0,0,13.3,1,43,16,0
2.45,164235,SCIGLASS,2000,105.8,0,0,0,12.56,0,0,12.5,0,0,80.74,0,0
2.46,471623,SCIGLASS,2012,105.79,19.38,0,0,0,0,1.9,12.8,0,5.39,62.81,0,3.51
2.52,61604,SCIGLASS,1988,105.72,0,0,0,0,0,0,0,20,21.93,63.79,0,0
2.55,426466,SCIGLASS,2005,105.72,5,26.9,0,14,0,0,26.86,7.96,0,25,0,0
2.72,370222,SCIGLASS,2004,105.71,11,0,0,24,0,0,0,18.71,0,52,0,0
2.52,113893,SCIGLASS,1998,105.7,19.63,0,0,0,0,0,11,0,10.94,63.15,0,0.98
2.48,3764,SCIGLASS,1966,105.7,0,0,0,0,0,0,0,19.8,25.4,60.5,0,0
2.75,30672,SCIGLASS,1987,105.63,24.93,0,0,19.83,0,0,0,15.9,0,44.97,0,0
2.32,164226,SCIGLASS,2000,105.62,0,0,0,2.98,0,0,12,0,0,90.64,0,0
2.4,2312,SCIGLASS,1948,105.62,0,0,0,0,0,9,26,0,0,70.62,0,0
2.46,401796,SCIGLASS,2002,105.62,24.08,0,0,0,0,2,9,5,8.78,56.76,0,0
3.75,310041,SCIGLASS,2003,105.62,0,22.22,54.78,0,0,0,0,0,0,28.62,0,0
2.49,471652,SCIGLASS,2012,105.62,17.28,0,0,0,0,6,16,0,0,60.54,0,5.8
2.35,83707,SCIGLASS,1994,105.6,0,29.41,0,0,0,0,41.17,0,0,35.02,0,0
2.46,360304,SCIGLASS,2001,105.59,11.99,0,0,4.08,0,0.18,9.57,2.94,9.08,67.75,0,0
2.46,471622,SCIGLASS,2012,105.56,19.32,0,0,0,0,2.4,12.8,0,5.38,62.16,0,3.5
2.74,356814,SCIGLASS,2003,105.54,0,16.33,0,0,26.96,0,9.05,0,8.09,45.11,0,0
2.61,426473,SCIGLASS,2005,105.53,5,28.65,2,15.8,0,0,24.8,0.28,2,25,2,0
2.47,471637,SCIGLASS,2012,105.51,18.23,0,0,0,0,2.9,13.2,0,5.19,62.09,0,3.9
2.47,151105,SCIGLASS,1974,105.51,21.07,0,0,0,0,0,0,15.6,0,68.84,0,0
2.79,198377,SCIGLASS,1984,105.5,8.42,0,0,21.51,0.52,1.65,0,21.96,2.48,48.96,0,0
2.72,357919,SCIGLASS,2003,105.49,0,0,23.09,0,0,0,10,0,0,72.4,0,0
2.81,380180,SCIGLASS,1987,105.49,13.01,0,0,23.86,0,0,0,17.49,0,51.13,0,0
2.36,20371,SCIGLASS,1988,105.47,0,0,0,0,0,7.5,23,0,0,74.97,0,0
2.42,401806,SCIGLASS,2002,105.45,17.41,2.5,0,0,0,2,10,5,5.03,63.51,0,0
2.61,447521,SCIGLASS,2001,105.44,18.51,0,9.28,0,0,0,0,14,0,63.65,0,0
2.46,360301,SCIGLASS,2001,105.42,11.72,0,0,2.58,0,0,8.88,3.08,10.95,68.21,0,0
2.63,461120,SCIGLASS,2002,105.41,24.2,0,0,8.89,0,0,0,15.02,4.9,52.4,0,0
2.63,461677,SCIGLASS,2001,105.41,24.2,0,0,8.89,0,0,0,15.02,4.9,52.4,0,0
2.63,461688,SCIGLASS,2001,105.41,24.2,0,0,8.89,0,0,0,15.02,4.9,52.4,0,0
2.54,447524,SCIGLASS,2001,105.39,16.75,0,0,5.52,0,0,0,16,0,67.12,0,0
2.66,447523,SCIGLASS,2001,105.36,15.58,0,0,0,0,0,0,14,0,61.53,14.25,0
2.44,520,SCIGLASS,1934,105.36,0,0,0,10,0,3.55,16.81,0,0,75,0,0
2.76,449144,SCIGLASS,2011,105.36,4.77,4.72,0,22.78,0,0,0,22.98,2.95,47.16,0,0
2.42,401800,SCIGLASS,2002,105.35,19.62,5,0,0,0,2,10,5,4.96,58.77,0,0
2.47,471645,SCIGLASS,2012,105.35,19.27,0,0,0,0,2.9,12.8,0,5.37,61.52,0,3.49
2.99,442191,SCIGLASS,2010,105.35,0,16.32,26.1,0,0.22,0,9.05,0,8.16,45.5,0,0
2.64,458711,SCIGLASS,2011,105.34,16.2,0,0,4,0,0,0,14.34,0,62,0,8.8
2.4,421305,SCIGLASS,2007,105.33,26.48,0,0,0,0,0,10,0,6.43,62.42,0,0
2.75,362171,SCIGLASS,1998,105.33,24.43,0,0,17.91,0,0,0,15,0,47.99,0,0
2.36,112203,SCIGLASS,1990,105.33,0,30.3,0,0,0,0,39.39,0,0,35.64,0,0
2.47,471636,SCIGLASS,2012,105.32,18.19,0,0,0,0,2.9,12.8,0,5.38,62.16,0,3.89
2.47,514,SCIGLASS,1934,105.32,0,0,0,10,0,0,11.32,0,9,75,0,0
2.54,401739,SCIGLASS,2002,105.32,24.07,10,0,8.82,0,0,5,10,4.87,42.56,0,0
2.45,471630,SCIGLASS,2012,105.31,18.53,0,0,0,0,2.9,12.8,0,5.38,62.2,0,3.5
2.48,428303,SCIGLASS,2009,105.28,19.21,0,0,0,0,3,12.7,0,5.64,60.86,0,3.87
2.79,380181,SCIGLASS,1987,105.28,14.6,0,0,23.61,0,0,0,16.48,0,50.59,0,0
2.63,472438,SCIGLASS,2012,105.26,8.26,0,0,3.63,0,0,1.5,13,8.54,62.34,0,7.99
2.46,428302,SCIGLASS,2009,105.26,20.05,0,0,0,0,3,12.7,0,5.65,60.96,0,2.9
3.81,357916,SCIGLASS,2003,105.26,0,0,56.07,0,0,0,8,0,0,41.19,0,0
2.6,458709,SCIGLASS,2011,105.24,17.2,0,0,4,0,0,0,14.24,0,63,0,6.8
2.79,380173,SCIGLASS,1987,105.22,15.6,0,0,22.78,0,0,0,16.09,0,50.75,0,0
2.45,471629,SCIGLASS,2012,105.21,18.46,0,0,0,0,3.2,12.8,0,5.36,61.51,0,3.88
2.3,2297,SCIGLASS,1948,105.21,0,0,0,0,0,0,11,0,4.36,89.85,0,0
3.61,167338,SCIGLASS,1963,105.21,1.4,23.21,49.4,0,0,0,0,0,0,31.2,0,0
2.46,428301,SCIGLASS,2009,105.2,20.76,0,0,0,0,3,12.5,0,5.34,60.71,0,2.89
2.69,30671,SCIGLASS,1987,105.19,27.6,0,0,15.33,0,0,0,14.12,0,48.14,0,0
3.56,310040,SCIGLASS,2003,105.16,0,23.8,49.22,0,0,0,0,0,0,32.14,0,0
2.47,471646,SCIGLASS,2012,105.14,18.89,0,0,0,0,3.4,12.8,0,5.15,61.04,0,3.86
2.46,471621,SCIGLASS,2012,105.14,19.23,0,0,0,0,3.4,12.8,0,4.38,61.85,0,3.48
2.47,428304,SCIGLASS,2009,105.14,19.22,0,0,0,0,3.4,12.8,0,5.35,60.89,0,3.48
2.47,446677,SCIGLASS,2010,105.14,19.22,0,0,0,0,3.4,12.8,0,5.35,60.89,0,3.48
2.47,458365,SCIGLASS,2011,105.14,19.22,0,0,0,0,3.4,12.8,0,5.35,60.89,0,3.48
2.47,471641,SCIGLASS,2012,105.14,19.22,0,0,0,0,3.4,12.8,0,5.35,60.89,0,3.48
2.47,471640,SCIGLASS,2012,105.14,18.43,0,0,0,0,3.4,12.8,0,5.16,61.29,0,4.06
2.48,471638,SCIGLASS,2012,105.13,17.94,0,0,0,0,3.4,12.8,0,5.16,61.38,0,4.45
2.46,471615,SCIGLASS,2012,105.13,19.23,0,0,0,0,3.4,12.8,0,3.89,62.33,0,3.48
2.47,471644,SCIGLASS,2012,105.13,19.22,0,0,0,0,3.4,12.8,0,4.86,61.37,0,3.48
2.47,471639,SCIGLASS,2012,105.12,18.44,0,0,0,0,3.4,12.8,0,5.36,61.25,0,3.87
2.51,61606,SCIGLASS,1988,105.12,0,0,0,0,0,0,0,17.5,22.82,64.8,0,0
2.63,192520,SCIGLASS,2000,105.11,1,0,0,4,0,0,0,15.15,3,70.04,0,11.92
2.63,192529,SCIGLASS,2000,105.11,1,0,0,4,0,0,0,15.15,3,70.04,0,11.92
2.47,471612,SCIGLASS,2012,105.1,18.48,0,0,0,0,3.4,12.8,0,5.37,61.56,0,3.49
2.47,360293,SCIGLASS,2001,105.09,11.67,0,0,2.57,0,0,7.38,4.28,12.46,66.73,0,0
2.45,471643,SCIGLASS,2012,105.09,19.32,0,0,0,0,3.4,12.8,0,5.38,61.67,0,2.52
2.47,471616,SCIGLASS,2012,105.06,17.73,0,0,0,0,3.4,12.8,0,5.39,62.24,0,3.5
2.46,360286,SCIGLASS,2001,105.06,15.09,0,0,4.13,0,0,8,2.98,7.68,67.18,0,0
2.45,471626,SCIGLASS,2012,105.05,18.57,0,0,0,0,3.4,12.8,0,5.4,62.35,0,2.53
2.47,471647,SCIGLASS,2012,105.04,18.91,0,0,0.17,0,3.4,12.5,0.2,5.26,61.12,0,3.48
2.47,360285,SCIGLASS,2001,105.04,14.29,0,0,4.14,0,0,8,2.98,8.73,66.9,0,0
2.48,151032,SCIGLASS,1974,105.04,19.73,0,0,0,0,0,0,14.28,7.03,64,0,0
2.49,360298,SCIGLASS,2001,105.03,11.7,0,0,5.95,0,0,8.88,1.88,10.93,65.69,0,0
2.44,471618,SCIGLASS,2012,105.02,19.41,0,0,0,0,3.4,12.8,0,5.4,62.45,0,1.56
2.39,166730,SCIGLASS,1996,105.02,1,0,0,0,0,0,9.6,1.42,14.5,78.5,0,0
2.46,471617,SCIGLASS,2012,105.01,16.98,0,0,0,0,3.4,12.8,0,5.4,62.92,0,3.51
2.45,471625,SCIGLASS,2012,105,17.82,0,0,0,0,3.4,12.8,0,5.41,63.03,0,2.54
2.68,356813,SCIGLASS,2003,104.99,0,16.76,0,0,22.48,0,9.29,0,8.59,47.87,0,0
2.59,458376,SCIGLASS,2011,104.98,20.49,0,0,0,0,6.25,12.5,3,5.98,52.95,0,3.81
2.78,380182,SCIGLASS,1987,104.97,16.9,0,0,23.25,0,0,0,15,0,49.82,0,0
2.43,471619,SCIGLASS,2012,104.96,19.51,0,0,0,0,3.4,12.8,0,5.43,63.24,0,0.58
2.48,458378,SCIGLASS,2011,104.94,20.52,0,0,0,0,5,10,5,4.79,55.82,0,3.81
2.47,360313,SCIGLASS,2001,104.94,18.13,0,0,3.23,0,0,8,2.38,9.07,64.13,0,0
2.78,61293,SCIGLASS,1991,104.92,18.35,22.32,17.5,5.25,0,5.92,6.31,1.87,2.4,25,0,0
2.46,471656,SCIGLASS,2012,104.92,23.63,0,0,0,0,4.5,13,0,4.78,57.11,0,1.9
2.49,462150,SCIGLASS,2010,104.92,2,0,0,0,0,0,0,16.42,15.5,71,0,0
2.56,114016,SCIGLASS,1998,104.92,14.59,0,0,13.3,0,0,0,14.93,0,62.1,0,0
2.45,401792,SCIGLASS,2002,104.92,14.97,9,0,0,0,0,10,3,10.11,57.84,0,0
2.36,2309,SCIGLASS,1948,104.91,0,0,0,0,0,6,19,0,0,79.91,0,0
2.47,471635,SCIGLASS,2012,104.9,18.1,0,0,0,0,3.9,12.8,0,4.38,61.85,0,3.87
2.47,471642,SCIGLASS,2012,104.89,19.17,0,0,0,0,3.4,12.3,0,5.34,61.21,0,3.47
2.43,427455,SCIGLASS,2009,104.88,1,0,0,0,0,0,0,16.48,12.3,75.1,0,0
2.42,442005,SCIGLASS,2010,104.88,0,0,0,0,0,0,0,16.66,18.08,70.14,0,0
2.47,471613,SCIGLASS,2012,104.87,18.44,0,0,0,0,3.4,12.3,0,5.36,61.89,0,3.48
2.52,446565,SCIGLASS,2010,104.84,12.26,0,0,0,0,4.6,8.4,8,4.97,61.67,0,4.94
2.9,442190,SCIGLASS,2010,104.83,0,16.75,21.72,0,0.23,0,9.29,0,8.65,48.19,0,0
2.49,471633,SCIGLASS,2012,104.82,17.21,0,0,0,0,4.2,12.8,0,4.07,61.34,0,5.2
2.46,471624,SCIGLASS,2012,104.82,17.69,0,0,0,0,3.4,12.3,0,5.37,62.57,0,3.49
2.45,471628,SCIGLASS,2012,104.81,18.53,0,0,0,0,3.4,12.3,0,5.38,62.67,0,2.53
2.49,466079,SCIGLASS,2012,104.81,0,0,0,0,0,0,10,0,32.26,62.55,0,0
2.49,471654,SCIGLASS,2012,104.81,19.71,0,0,0,0,0,9,0,7.66,62.73,0,5.71
2.45,471631,SCIGLASS,2012,104.8,18.37,0,0,0,0,4.2,12.8,0,4.37,61.2,0,3.86
2.48,471634,SCIGLASS,2012,104.79,17.87,0,0,0,0,4.2,12.8,0,4.07,61.42,0,4.43
2.45,471632,SCIGLASS,2012,104.79,17.87,0,0,0,0,4.2,12.8,0,4.36,61.13,0,4.43
2.52,461118,SCIGLASS,2002,104.79,21.1,9.05,0,5.3,0,0,0,15.94,0,53.4,0,0
2.52,461675,SCIGLASS,2001,104.79,21.1,9.05,0,5.3,0,0,0,15.94,0,53.4,0,0
2.52,461686,SCIGLASS,2001,104.79,21.1,9.05,0,5.3,0,0,0,15.94,0,53.4,0,0
2.45,471627,SCIGLASS,2012,104.78,17.78,0,0,0,0,3.4,12.3,0,5.4,63.36,0,2.54
2.48,360305,SCIGLASS,2001,104.78,14.83,0,0,4.18,0,0,7.38,3.08,10.73,64.58,0,0
2.23,120580,SCIGLASS,1994,104.76,0,0,0,0,0,0,10,0,0,94.76,0,0
2.23,164213,SCIGLASS,2000,104.76,0,0,0,0,0,0,10,0,0,94.76,0,0
2.23,357936,SCIGLASS,2003,104.76,0,0,0,0,0,0,10,0,0,94.76,0,0
2.5,3763,SCIGLASS,1966,104.76,0,0,0,0,0,0,0,16,29.13,59.63,0,0
2.4,142469,SCIGLASS,1980,104.75,20.26,4.5,0,0,0,0,10,0,7.88,62.11,0,0
2.51,446564,SCIGLASS,2010,104.73,10.7,0,0,0,0,4.6,8.4,8,5,63.06,0,4.97
2.41,164234,SCIGLASS,2000,104.71,0,0,0,9.89,0,0,10,0,0,84.82,0,0
3.42,310039,SCIGLASS,2003,104.7,0,25,44.68,0,0,0,0,0,0,35.02,0,0
2.45,471655,SCIGLASS,2012,104.68,19.28,0,0,0,0,4.5,13,0,4.88,61.08,0,1.94
2.55,458706,SCIGLASS,2011,104.68,17.5,0,0,5.4,0,0,0,12.98,0,65,0,3.8
2.47,360312,SCIGLASS,2001,104.67,16.32,0,0,3.87,0,0.18,7.38,2.88,9.64,64.4,0,0
2.47,360290,SCIGLASS,2001,104.66,16.37,0,0,3.87,0,0.18,7.38,2.88,8.63,65.35,0,0
2.77,380183,SCIGLASS,1987,104.66,18.78,0,0,22.95,0,0,0,13.74,0,49.19,0,0
2.47,471614,SCIGLASS,2012,104.66,19.13,0,0,0,0,3.4,11.8,0,5.33,61.54,0,3.46
2.54,401742,SCIGLASS,2002,104.65,16.59,10,0,9.12,0,0,5,10,5.04,48.9,0,0
3.42,194394,SCIGLASS,2000,104.64,12,0,20,5,0,0,0,9.64,1,37,20,0
2.89,30674,SCIGLASS,1987,104.63,0,0,0,35.79,0,0,0,17.12,0,51.72,0,0
2.49,428300,SCIGLASS,2009,104.61,18.96,0,0,0,0,3,11.2,0,6.24,60.25,0,4.96
2.47,360289,SCIGLASS,2001,104.61,15.76,0,0,2.73,0,0,9,0,12.1,65.02,0,0
2.43,427454,SCIGLASS,2009,104.6,4,0,0,0,0,0,0,14.9,12,73.7,0,0
2.47,360303,SCIGLASS,2001,104.59,13.23,0,0,3.92,0,0.18,7.38,2.88,10.79,66.21,0,0
2.47,428299,SCIGLASS,2009,104.58,20.61,0,0,0,0,3,11.2,0,6.26,60.45,0,3.06
2.42,427453,SCIGLASS,2009,104.58,2,0,0,0,0,0,0,15.18,11.4,76,0,0
2.43,471658,SCIGLASS,2012,104.57,13.24,0,0,0,0,4,13,0,5.03,67.3,0,2
2.47,360310,SCIGLASS,2001,104.55,11.63,0,0,3.95,0,0.18,7.38,2.88,10.86,67.67,0,0
2.47,360311,SCIGLASS,2001,104.54,10.08,0,0,2.12,0,0.18,5.43,5.94,13.12,67.67,0,0
2.65,449145,SCIGLASS,2011,104.52,9.45,4.78,0,17.26,0,0,0,17.34,5.21,50.48,0,0
2.46,360297,SCIGLASS,2001,104.51,10,0,0,3.98,0,0.18,7.38,2.88,10.94,69.15,0,0
3.55,357915,SCIGLASS,2003,104.51,0,0,51.06,0,0,0,7,0,0,46.45,0,0
2.34,430027,SCIGLASS,2008,104.5,8.98,0,0,0,0,5.24,15.22,0,0,75.06,0,0
2.42,427471,SCIGLASS,2009,104.49,3,0,0,0,0,0,0,14.49,9.6,76.4,0,1
2.36,440358,SCIGLASS,2010,104.49,8.98,0,0,0,0,5.23,15.22,0,0,75.06,0,0
2.4,407022,SCIGLASS,2002,104.49,17.97,7,0,0,0,0,0,15,0,64.52,0,0
2.45,473376,SCIGLASS,2012,104.47,15.3,0,0,2.1,0,0.19,7.81,1.67,11.4,66,0,0
2.4,421306,SCIGLASS,2007,104.47,26.26,0,0,0,0,0,8.33,0,7.98,61.9,0,0
2.42,3743,SCIGLASS,1966,104.46,0,0,0,0,0,0,0,15,16.19,73.27,0,0
2.56,197788,SCIGLASS,2002,104.45,10,0,5,2,0,0,8.45,0,11,65,0,3
2.41,427452,SCIGLASS,2009,104.45,3,0,0,0,0,0,0,14.55,9.7,77.2,0,0
2.48,462152,SCIGLASS,2010,104.45,0,0,0,0,0,0,0,14.95,16.2,73.3,0,0
2.32,112197,SCIGLASS,1990,104.43,0,20,0,0,0,0,20,0,0,64.43,0,0
2.32,83730,SCIGLASS,1994,104.43,0,20,0,0,0,0,20,0,0,64.43,0,0
2.47,446422,SCIGLASS,2009,104.41,15.14,0,0,1.62,0,0.23,8.03,1.03,11.18,65.2,0,1.98
2.47,446418,SCIGLASS,2009,104.41,15.14,0,0,1.62,0.1,0.23,8.03,1.03,11.18,65.1,0,1.98
2.46,471620,SCIGLASS,2012,104.41,19.08,0,0,0,0,3.4,11.3,0,5.31,61.86,0,3.46
2.53,195037,SCIGLASS,1999,104.41,14.9,0,0,5.5,0,1.23,0,14.88,7.3,60.6,0,0
2.53,462944,SCIGLASS,2008,104.41,14.9,0,0,5.5,0,1.23,0,14.88,7.3,60.6,0,0
2.39,407026,SCIGLASS,2002,104.4,17.94,8,0,0,0,0,0,15,0,63.46,0,0
2.44,446420,SCIGLASS,2009,104.39,16.84,0,0,1.63,0.1,0.23,8.02,1.03,11.22,65.32,0,0
2.61,360296,SCIGLASS,2001,104.38,12.38,0,9.46,1.51,0,0.18,7.38,1.38,10.1,61.99,0,0
2.6,444191,SCIGLASS,2010,104.35,0,0,0,10.79,6.06,0,0,13.72,4.4,69.38,0,0
2.49,2301,SCIGLASS,1948,104.35,0,0,0,0,0,0,9,0,27.85,67.5,0,0
2.44,446419,SCIGLASS,2009,104.35,15.3,0,0,1.64,0.1,0.22,8.03,1.02,11.29,66.75,0,0
2.64,356812,SCIGLASS,2003,104.35,0,17.21,0,0,17.49,0,9.55,0,9.12,50.98,0,0
2.55,197787,SCIGLASS,2002,104.34,7,0,2,0,0,0,8.34,0,15,66,0,6
2.49,462417,SCIGLASS,2011,104.33,5.1,0,7.18,0,0,0,0,12.5,13.02,66.53,0,0
2.47,360292,SCIGLASS,2001,104.33,11.6,0,0,4.22,0,0,7.38,1.88,12.37,66.88,0,0
2.53,446561,SCIGLASS,2010,104.32,9.7,0,0,0,0,4.76,8.7,8.29,4.28,68.59,0,0
2.53,401760,SCIGLASS,2002,104.31,11.38,0,0,0.89,0,2.5,10,1,10.37,62.28,0,5.89
2.47,446417,SCIGLASS,2009,104.31,15.14,0,0,2.07,0.1,0.23,7.51,1.52,10.68,65.08,0,1.98
2.38,112195,SCIGLASS,1990,104.31,0,33.33,0,0,0,0,33.33,0,0,37.65,0,0
2.37,83706,SCIGLASS,1994,104.31,0,33.33,0,0,0,0,33.33,0,0,37.65,0,0
2.64,472437,SCIGLASS,2012,104.27,8.2,0,0,6.31,0,0,1.5,10,8.47,61.86,0,7.93
2.4,407030,SCIGLASS,2002,104.27,8.32,7.92,2.5,0,0,0,0,16.33,0,69.2,0,0
2.48,360308,SCIGLASS,2001,104.27,13.19,0,0,4.84,0,0.18,7.38,1.88,10.76,66.04,0,0
2.49,458368,SCIGLASS,2011,104.27,20.39,0,0,0,0,5,10,3,4.76,57.33,0,3.79
2.63,472260,SCIGLASS,2011,104.26,8,0,0,3.3,0,0,0,11.96,5,65,11,0
2.39,407025,SCIGLASS,2002,104.24,17.89,10,0,0,0,0,0,15,0,61.35,0,0
2.48,461115,SCIGLASS,2002,104.24,18.7,5.11,0,4.7,0,0,2.09,10.54,3.1,60,0,0
2.49,360306,SCIGLASS,2001,104.24,13.02,0,0,2.95,0,0.68,7.38,2.38,10.12,65.19,2.52,0
2.43,427456,SCIGLASS,2009,104.23,2,0,0,0,0,0.92,0,15.81,11.5,74,0,0
2.42,462144,SCIGLASS,2010,104.23,2,0,0,0,0,0.92,0,15.81,11.5,74,0,0
2.54,444190,SCIGLASS,2010,104.23,0,0,0,11.19,3.16,0,0,13.94,4.52,71.42,0,0
2.41,427469,SCIGLASS,2009,104.23,2.9,1,0,0,0,0,0,14.43,9.6,76.3,0,0
2.79,442189,SCIGLASS,2010,104.23,0,17.2,16.87,0,0.24,0,9.55,0,9.16,51.21,0,0
3.48,445519,SCIGLASS,2009,104.22,0,27.5,0,0,0,0,0,0,0,20.07,56.65,0
2.38,427451,SCIGLASS,2009,104.21,2,0,0,0,0,0,0,13.81,9,79.4,0,0
2.79,148036,SCIGLASS,1978,104.21,15,0,0,20,2,1.95,0,15.26,5,45,0,0
2.42,462411,SCIGLASS,2011,104.21,1.93,0,0,0,0,0.89,0,15.78,11.64,73.97,0,0
2.48,461112,SCIGLASS,2002,104.2,22.4,5.03,0,4.4,0,0,1.91,9.96,3,57.5,0,0
2.45,359612,SCIGLASS,2004,104.19,0,0,0,0,0,0,0,14,15.06,75.13,0,0
2.5,444188,SCIGLASS,2010,104.19,0,0,0,10.82,0,0,0,14.43,4.44,74.5,0,0
2.39,166729,SCIGLASS,1996,104.18,1,0,0,0,0,0,7.75,1.43,15.5,78.5,0,0
2.51,444189,SCIGLASS,2010,104.18,0,0,0,11.44,1.09,0,0,14.2,4.64,72.81,0,0
2.81,164246,SCIGLASS,2000,104.18,0,0,0,36.09,0,0,9,0,0,59.09,0,0
2.39,407021,SCIGLASS,2002,104.18,17.91,7,0,0,0,0,0,14,0,65.27,0,0
2.39,407020,SCIGLASS,2002,104.17,16.42,6,0,0,0,0,0,14,0,67.75,0,0
2.47,360287,SCIGLASS,2001,104.16,14.31,0,0,4,0,0.17,6.42,2.95,10.97,65.34,0,0
2.43,471657,SCIGLASS,2012,104.16,14.73,0,0,0,0,2,10,0,7.95,67.51,0,1.97
2.49,458374,SCIGLASS,2011,104.14,18.22,0,0,0,0,5,10,3,4.81,59.29,0,3.82
2.42,427470,SCIGLASS,2009,104.12,2.9,0.92,0.3,0.3,0,0,0,13.92,9.49,75.89,0.4,0
2.48,471648,SCIGLASS,2012,104.12,14.35,0,0,0,0,7,14,0,0,62.99,0,5.78
2.5,471659,SCIGLASS,2012,104.12,25.05,0,0,0,0,3.5,10,0,3.69,56.38,0,5.5
2.44,462388,SCIGLASS,2011,104.12,8.99,0,0,0,0,0,0,12.6,13.51,69.02,0,0
2.44,462394,SCIGLASS,2011,104.12,8.99,0,0,0,0,0,0,12.6,13.51,69.02,0,0
2.27,112206,SCIGLASS,1990,104.12,0,33.33,0,0,0,0,50,0,0,20.79,0,0
2.27,83691,SCIGLASS,1994,104.12,0,33.33,0,0,0,0,50,0,0,20.79,0,0
2.47,360307,SCIGLASS,2001,104.11,13.16,0,0,3.9,0,0.18,6.38,2.88,11.75,65.86,0,0
2.57,195034,SCIGLASS,1999,104.11,15,0,0,13.8,0,1.67,0,14.94,0.5,58.2,0,0
2.43,462387,SCIGLASS,2011,104.09,5.51,0,0,0,0,0,0,12.9,14.04,71.64,0,0
2.43,462393,SCIGLASS,2011,104.09,5.51,0,0,0,0,0,0,12.9,14.04,71.64,0,0
2.43,462421,SCIGLASS,2011,104.08,5.3,0,0,0,0,0,0,12.7,13.73,70.62,1.73,0
2.43,462420,SCIGLASS,2011,104.08,5.32,0,0,0,0,0,0,12.8,13.89,71.2,0.87,0
2.45,474107,SCIGLASS,2011,104.08,5.34,0,0,0,0,0,0,12.9,14.05,71.79,0,0
2.5,471651,SCIGLASS,2012,104.08,15.84,0,0,0,0,5,12,0,4.81,60.69,0,5.74
2.42,462146,SCIGLASS,2010,104.08,2,0.83,0,0,0,0.92,0,15.83,11.5,73,0,0
2.76,380184,SCIGLASS,1987,104.08,22.01,0,0,22.45,0,0,0,11.51,0,48.11,0,0
2.57,192169,SCIGLASS,1999,104.07,0,0,0,14.8,0,0,0,14.08,3.8,71.39,0,0
2.57,462943,SCIGLASS,2008,104.07,0,0,0,14.8,0,0,0,14.08,3.8,71.39,0,0
2.58,191112,SCIGLASS,1972,104.06,15.1,4.99,0,12.8,0,0,0,14.07,0,57.1,0,0
2.43,462418,SCIGLASS,2011,104.05,5.34,0,0,0.47,0,0,0,12.8,13.95,71.49,0,0
2.44,401811,SCIGLASS,2002,104.05,12.51,7.5,0,0,0,0,10,0,10.14,63.9,0,0
2.43,401812,SCIGLASS,2002,104.05,12.51,7.5,0,0,0,0,10,0,10.14,63.9,0,0
2.42,401795,SCIGLASS,2002,104.05,17.08,10.5,0,0,0,0,10,0,9.89,56.58,0,0
2.69,193146,SCIGLASS,2001,104.05,16,0.88,0.9,18.1,0,0,0,12.17,0,56,0,0
2.59,357918,SCIGLASS,2003,104.03,0,0,17.74,0,0,0,7.5,0,0,78.79,0,0
2.43,401804,SCIGLASS,2002,104.03,14.06,8.5,0,0,0,0,10,0,10.05,61.42,0,0
