Repository: OUANZOUGUIAbdelhak/Convert-Composition

# 🧪 Oxide-to-Element Composition Converter

This Python script automates the conversion of **oxide-based chemical compositions** (e.g., `SiO2`, `Fe2O3`, etc.) into their corresponding **elemental compositions** (e.g., `Si`, `Fe`, `O`), using molecular weight ratios.

It is especially useful for **materials science**, **glass science**, and **geochemistry** workflows that require tracking of elemental contributions in complex mixtures.

---

## 📥 Input

The script reads a `.csv` file containing oxide percentages (by weight), such as:

| Sample | SIO2 | AL2O3 | FE2O3 | NA2O | ... |
|--------|------|--------|--------|-------|
| A      | 45.0 | 15.0   | 5.0    | 2.0   |

File: Data.csv (part 2 of 7)
DENSITY,Num,Origin,Year,Somme Ox,Al2O3,B2O3,BaO,CaO,Fe2O3,K2O,Li2O,MgO,Na2O,SiO2,SrO,ZrO2
2.42,401801,SCIGLASS,2002,104.03,15.58,9.5,0,0,0,0,10,0,9.97,58.98,0,0
2.37,407029,SCIGLASS,2002,104.02,8.54,8,0,0,0,0,0,16.5,0,70.98,0,0
2.58,114015,SCIGLASS,1998,104.02,14.58,0,0,15.36,0,0,0,12.01,0,62.07,0,0
2.44,458379,SCIGLASS,2011,104.01,20.8,0,0,0,0,5,10,3,4.86,60.35,0,0
3.38,445524,SCIGLASS,2009,104,0,30,0,0,0,0,0,0,0,22.43,51.57,0
2.46,458375,SCIGLASS,2011,104,16,0,0,0,0,5,10,3,4.86,61.28,0,3.86
2.43,462419,SCIGLASS,2011,104,5.34,0,0,0.94,0,0,0,12.7,13.84,71.18,0,0
2.41,462391,SCIGLASS,2011,104,8.82,0,0,0,0,0,0,12.2,13.4,69.58,0,0
2.41,462397,SCIGLASS,2011,104,8.82,0,0,0,0,0,0,12.2,13.4,69.58,0,0
2.5,458377,SCIGLASS,2011,103.98,20.36,0,0,0,0,4.5,9,3,4.28,59.06,0,3.78
2.55,446488,SCIGLASS,2006,103.98,11,0,0,0,0,5.26,0,19.22,8,57.5,0,3
2.79,61292,SCIGLASS,1991,103.96,21.2,22.37,17,5,0,7.68,5.21,0,2.3,23.2,0,0
2.45,426974,SCIGLASS,2008,103.94,18.9,5,0,1.1,0,0,0,12.24,0,65.6,1.1,0
2.41,462147,SCIGLASS,2010,103.93,2,1.66,0,0,0,0.92,0,15.85,11.5,72,0,0
2.55,195147,SCIGLASS,1999,103.92,10.5,1.79,0,14.9,0,0.75,0,14.48,0,61.5,0,0
2.53,195087,SCIGLASS,1999,103.9,0.6,0,0,14.3,0,0,0,13.3,1.5,74.2,0,0
2.53,462946,SCIGLASS,2008,103.9,0.6,0,0,14.3,0,0,0,13.3,1.5,74.2,0,0
2.46,462403,SCIGLASS,2011,103.9,5.51,0,0,0,0,1.4,0,14.9,10.47,71.62,0,0
2.46,462409,SCIGLASS,2011,103.9,5.51,0,0,0,0,1.4,0,14.9,10.47,71.62,0,0
2.43,462149,SCIGLASS,2010,103.89,2,0,0,0.5,0,0.92,0,14.47,11.5,74,0.5,0
2.64,458712,SCIGLASS,2011,103.89,16.5,0,0,5.4,0,0,0,10.2,5,58,0,8.79
2.4,462392,SCIGLASS,2011,103.88,8.81,0,0,0,0,0,0,11.8,13.38,69.89,0,0
2.4,462398,SCIGLASS,2011,103.88,8.81,0,0,0,0,0,0,11.8,13.38,69.89,0,0
2.39,407024,SCIGLASS,2002,103.88,22.22,7,0,0,0,0,0,12,0,62.66,0,0
2.54,195108,SCIGLASS,1999,103.86,8,1.69,0,14.5,0,0,0,13.17,1.5,65,0,0
2.42,462148,SCIGLASS,2010,103.85,2,0,0,1,0,0.92,0,14.43,11.5,74,0,0
2.41,462404,SCIGLASS,2011,103.85,8.98,0,0,0,0,1.7,0,14.6,9.68,68.89,0,0
2.41,462410,SCIGLASS,2011,103.85,8.98,0,0,0,0,1.7,0,14.6,9.68,68.89,0,0
2.47,462145,SCIGLASS,2010,103.82,3,0,0,0,0,1.86,0,15.96,11,72,0,0
2.45,31306,SCIGLASS,1981,103.8,12.3,0,0,0,0,0,0,11.1,18.69,61.71,0,0
2.63,191109,SCIGLASS,1972,103.8,15,3.68,6,10,0,0,0,11.12,0,58,0,0
2.78,61291,SCIGLASS,1991,103.79,18.6,23.77,16.6,7.3,0,3.99,5.03,0,4,24.5,0,0
2.61,458710,SCIGLASS,2011,103.79,16.5,0,0,5.4,0,0,0,10.09,5,60,0,6.8
2.5,458373,SCIGLASS,2011,103.79,20.29,0,0,0,0,5,9,3,5.69,57.04,0,3.77
2.44,462390,SCIGLASS,2011,103.79,8.34,0,0,0,0,0,0,11.2,12.98,68.45,0,2.82
2.44,462396,SCIGLASS,2011,103.79,8.34,0,0,0,0,0,0,11.2,12.98,68.45,0,2.82
2.56,191114,SCIGLASS,1972,103.79,15,7.03,0,13,0,0,0,13.96,0,54.8,0,0
2.38,401789,SCIGLASS,2002,103.77,24.67,16,0,0,0,2,10,0,7.49,43.61,0,0
2.59,79718,SCIGLASS,1995,103.76,25.33,0,0,8.79,0,0,0,10.1,0,59.54,0,0
3.4,357914,SCIGLASS,2003,103.76,0,0,45.62,0,0,0,6,0,0,52.14,0,0
2.44,434786,SCIGLASS,2009,103.75,8.6,0,0,0,0,0,0,11.35,13.4,70.4,0,0
2.36,407028,SCIGLASS,2002,103.75,11.71,8,0,0,0,0,0,14.5,0,69.54,0,0
2.76,164245,SCIGLASS,2000,103.75,0,0,0,31.82,0,0,8,0,0,63.93,0,0
2.74,380175,SCIGLASS,1987,103.75,24.36,0,0,21.26,0,0,0,10.31,0,47.82,0,0
2.4,51793,SCIGLASS,1955,103.74,0,0,0,0,0,0,0,12.34,13.4,78,0,0
2.47,360282,SCIGLASS,2001,103.74,12.02,0,0,4.64,0,0.18,5.36,3.4,11.24,66.9,0,0
2.48,461114,SCIGLASS,2002,103.73,22.3,4.96,0,4.4,0,0,2.99,6.98,2.9,59.2,0,0
2.58,461679,SCIGLASS,2001,103.73,24,0,0,8.7,0,0,0,10.03,9.7,51.3,0,0
2.49,401791,SCIGLASS,2002,103.73,15.14,9.5,0,0,0,2,9,2,8.71,53.53,0,3.85
2.34,389482,SCIGLASS,2007,103.73,0,16.66,0,0,0.27,0,9.22,10.18,10.24,57.16,0,0
2.58,461689,SCIGLASS,2001,103.73,24.07,0,0,8.72,0,0,0,10.07,9.72,51.15,0,0
2.63,190183,SCIGLASS,1998,103.72,18.85,0,0,0,0,0,0,9.29,0,61.33,14.25,0
2.39,427464,SCIGLASS,2009,103.72,2,0,0,0,0,1.85,0,15.87,7,77,0,0
2.44,401779,SCIGLASS,2002,103.72,8.47,5,0,0,0,2,8,5,10.3,64.95,0,0
2.73,61290,SCIGLASS,1991,103.72,20.5,24.68,15.3,7.3,0,6.68,5.11,0,2.3,21.85,0,0
2.48,515,SCIGLASS,1934,103.7,0,0,0,10,0,0,7.7,0,11,75,0,0
2.47,447511,SCIGLASS,2001,103.68,17.92,5,0,5.37,0,0,0,12,0,63.39,0,0
2.38,170460,SCIGLASS,1998,103.66,16.08,7.01,0,0,0,0,0,11.95,0,65.33,3.29,0
2.44,193960,SCIGLASS,2001,103.66,19.05,7.53,0.4,1.5,0,0,0,11.9,0,62.28,1,0
2.6,458702,SCIGLASS,2011,103.66,19,0,0,8.6,0,0,0,9.86,3,59.2,0,4
2.54,458707,SCIGLASS,2011,103.66,17.5,0,0,5.4,0,0,0,9.96,3,64,0,3.8
2.55,195033,SCIGLASS,1999,103.66,14.88,0,0,13.68,0,0.71,0,11.97,1.99,60.43,0,0
2.46,401775,SCIGLASS,2002,103.65,8.52,5,0,4.68,0,2,8,5,5.17,65.28,0,0
2.48,461113,SCIGLASS,2002,103.65,23.7,4.91,0,4.4,0,0,1.94,8,2.9,57.8,0,0
3.28,445528,SCIGLASS,2009,103.64,0,32.5,0,0,0,0,0,0,0,24.9,46.24,0
2.5,458714,SCIGLASS,2011,103.63,19,0,0,5.5,0,0,0,10.13,6,63,0,0
2.32,112200,SCIGLASS,1990,103.63,0,37.03,0,0,0,0,44.44,0,0,22.16,0,0
2.31,83690,SCIGLASS,1994,103.63,0,37.03,0,0,0,0,44.44,0,0,22.16,0,0
2.45,401802,SCIGLASS,2002,103.62,11.38,7,0,0,0,2,9,2,8.89,59.42,0,3.93
2.32,2296,SCIGLASS,1948,103.62,0,0,0,0,0,0,7.5,0,8.01,88.11,0,0
2.36,184448,SCIGLASS,1995,103.62,12.93,0,0,0,0,2.87,10.09,0,4.31,73.42,0,0
2.54,195131,SCIGLASS,1999,103.61,2.3,2.97,0,14.91,0,0,0,14.27,1.2,67.96,0,0
2.56,360281,SCIGLASS,2001,103.59,11.63,0,4.75,3.47,0,0.18,5.36,2.59,10.87,64.74,0,0
2.4,421307,SCIGLASS,2007,103.59,26.04,0,0,0,0,0,6.66,0,9.5,61.39,0,0
2.53,434800,SCIGLASS,2009,103.59,19.3,0,0,4.1,0,3.1,0,14.16,2.05,60.88,0,0
2.42,401797,SCIGLASS,2002,103.59,23.53,5,0,0,0,2,9,0,8.58,55.48,0,0
2.47,446421,SCIGLASS,2009,103.59,15.02,0,0,2.06,0.1,0.23,6.06,1.52,12.08,64.56,0,1.96
2.66,404028,SCIGLASS,2004,103.57,1,0,0.1,3,0,3.27,0,15.3,3.5,64.9,12,0.5
2.37,447507,SCIGLASS,2001,103.57,20,7,0,0,0,0,0,11.5,0,65.07,0,0
2.57,356811,SCIGLASS,2003,103.57,0,17.66,0,0,12.09,0,9.79,0,9.75,54.28,0,0
2.48,461116,SCIGLASS,2002,103.55,23.7,5.01,0,4.4,0,1.03,1.94,8.98,2.9,55.59,0,0
2.56,360284,SCIGLASS,2001,103.55,11.64,0,0,3.75,0,0.17,5.21,2.81,12.28,64.38,3.31,0
2.35,401790,SCIGLASS,2002,103.55,22.49,14.4,0,0,0,2,10,0,5.69,48.97,0,0
2.43,460627,SCIGLASS,2012,103.54,4.57,0,0,0,0,12.63,22.96,0,0,63.38,0,0
2.44,407375,SCIGLASS,2007,103.54,16.78,9.61,0,2.79,0,0,0,13.03,0,61.33,0,0
2.51,434796,SCIGLASS,2009,103.54,18.8,0,0,4.7,0,0,0,9.84,10.8,59.4,0,0
2.54,191117,SCIGLASS,1972,103.54,14.8,7.05,0,12,0,0,0,13.09,0,56.6,0,0
2.43,150271,SCIGLASS,1925,103.53,0,0,0,0,0,0,0,11.53,18,74,0,0
2.79,442220,SCIGLASS,2010,103.51,0,16.32,0,0,0.24,0,9.05,0,8.92,49.71,19.27,0
2.44,462416,SCIGLASS,2011,103.51,5.31,2.9,0,0,0,0,0,12.5,13.55,69.25,0,0
2.53,195106,SCIGLASS,1999,103.51,8,2.12,0,14.5,0,0,0,12.19,1.5,65.2,0,0
2.69,442188,SCIGLASS,2010,103.51,0,17.65,11.64,0,0.25,0,9.79,0,9.77,54.41,0,0
2.52,473334,SCIGLASS,2012,103.5,12.3,0,1.2,0.8,0,0,0,9.8,14.9,61.9,2.6,0
2.64,61072,SCIGLASS,1989,103.48,16.8,4.68,8.35,7.94,0,0,0,9.58,0,56.13,0,0
2.55,195042,SCIGLASS,1999,103.47,14.9,0,0,14.7,0,1.23,0,12.14,0,60.5,0,0
2.43,407370,SCIGLASS,2007,103.46,16.6,9.72,0,2.3,0,0,0,12.74,0,62.1,0,0
2.53,473348,SCIGLASS,2012,103.45,12.01,0,0,0,0,0,0,9.67,14.81,62.16,4.8,0
2.47,3576,SCIGLASS,1934,103.45,0.64,0,0,0.19,0.04,0,0,11.25,22.89,68.44,0,0
2.46,195114,SCIGLASS,1999,103.45,23.5,2.99,0,0,0,2,0,11.96,8.6,54.4,0,0
2.84,79722,SCIGLASS,1995,103.45,19.8,0,0,30.86,0,0,0,10,0,42.79,0,0
2.57,190182,SCIGLASS,1998,103.42,19.45,0,0,4.1,0,0,0,8.99,0,63.29,7.59,0
2.49,190457,SCIGLASS,1998,103.42,18.7,6.95,0,0.9,0,0,0,10.07,0,60.5,6.3,0
2.45,427184,SCIGLASS,2004,103.42,18.1,6.49,0,6,0,0,0,11.53,0,61.3,0,0
2.72,190194,SCIGLASS,1998,103.42,8.11,0,2.15,5.25,0,0,0,9.16,0,65.82,12.93,0
2.35,407027,SCIGLASS,2002,103.42,14.76,8,0,0,0,0,0,12.5,0,68.16,0,0
2.48,193965,SCIGLASS,2001,103.41,22.56,6.25,0,1.1,0,0,0,9.81,0,60.18,3.51,0
2.41,184458,SCIGLASS,1995,103.41,11.46,0,0,0,0,2.58,0,14.21,4.18,70.98,0,0
2.45,400295,SCIGLASS,2005,103.41,8.4,1.82,0,0,0,0,0,11.09,15.3,66.8,0,0
2.51,458689,SCIGLASS,2011,103.41,14.5,0,0,9,0,0,0,9.91,4,66,0,0
2.51,458693,SCIGLASS,2011,103.41,14.5,0,0,9,0,0,0,9.91,4,66,0,0
2.4,462401,SCIGLASS,2011,103.4,5.47,0,0,0,0,1.3,0,12.9,12.49,71.24,0,0
2.4,462407,SCIGLASS,2011,103.4,5.47,0,0,0,0,1.3,0,12.9,12.49,71.24,0,0
2.38,356820,SCIGLASS,2003,103.4,19.07,16.33,0,0,0,0,9.05,0,8.97,49.98,0,0
2.44,471665,SCIGLASS,2012,103.39,14.56,0,0,0,0,8,14,0,1.96,62.92,0,1.95
2.37,112191,SCIGLASS,1990,103.39,0,35.71,0,0,0,0,28.57,0,0,39.11,0,0
2.37,83705,SCIGLASS,1994,103.39,0,35.71,0,0,0,0,28.57,0,0,39.11,0,0
2.61,449146,SCIGLASS,2011,103.39,14.71,5.08,0,11.76,0,0,0,11.8,8.63,51.41,0,0
2.5,473381,SCIGLASS,2012,103.38,12,0,1,2,0,0.65,0,10.73,14,63,0,0
2.48,461680,SCIGLASS,2001,103.38,23.6,5.02,0,4.3,0,0,0,9.96,4.8,55.7,0,0
2.51,473328,SCIGLASS,2012,103.37,12.3,0,1.2,0.8,0,0,0,9.47,14.8,62.7,2.1,0
2.54,192175,SCIGLASS,1999,103.37,0,0,0,15,0,1.21,0,14.16,0,73,0,0
2.54,473359,SCIGLASS,2012,103.36,12.31,0,0.7,0.6,0,0,0,9.38,14.71,61.66,4,0
2.44,401793,SCIGLASS,2002,103.36,15.44,9.5,0,0,0,2,9,2,8.89,56.53,0,0
2.45,434787,SCIGLASS,2009,103.35,8.4,0,0,0,0,0,0,10.05,15.4,69.5,0,0
2.52,190185,SCIGLASS,1998,103.34,20.17,0,0,8.25,0,0,0,9.29,0,65.63,0,0
2.54,473349,SCIGLASS,2012,103.33,12,0,0,0,0,0,0,9.23,14.8,61.8,5.5,0
2.67,164244,SCIGLASS,2000,103.32,0,0,0,27.62,0,0,7,0,0,68.7,0,0
2.53,473350,SCIGLASS,2012,103.31,12.3,0,0,0,0,0,0,9.22,14.9,62.09,4.8,0
2.53,473345,SCIGLASS,2012,103.31,12.3,0,0,0.4,0,0,0,9.21,14.8,61.8,4.8,0
2.39,462389,SCIGLASS,2011,103.31,8.43,2.5,0,0,0,0,0,11.1,13.01,68.27,0,0
2.39,462395,SCIGLASS,2011,103.31,8.43,2.5,0,0,0,0,0,11.1,13.01,68.27,0,0
2.56,192174,SCIGLASS,1999,103.31,5.2,0,0,11.9,0,1.99,0,14.42,3.2,66.6,0,0
3.31,34461,SCIGLASS,1950,103.31,0.52,18.77,43.97,0,0,0.47,0,0,0,39.58,0,0
3.31,35990,SCIGLASS,1949,103.31,5,18.06,42,0,0,0.45,0,0,0,37.8,0,0
2.53,473354,SCIGLASS,2012,103.3,12.31,0,0,0.5,0,0,0,9.22,14.71,61.76,4.8,0
2.44,401803,SCIGLASS,2002,103.3,12.39,7.5,0,0,0,2,9,2,9.04,61.37,0,0
2.42,401798,SCIGLASS,2002,103.29,12.38,7.5,0,0,0,5,10,5,5.02,58.39,0,0
2.64,61611,SCIGLASS,1988,103.29,0,0,0,0,0,0,0,9.5,28.69,55.53,0,9.57
2.53,473358,SCIGLASS,2012,103.27,12.6,0,0,0.5,0,0,0,9.07,14.8,61.6,4.7,0
2.53,461671,SCIGLASS,2001,103.27,8.5,0,0,9.4,0,0,0,9.97,10.3,65.1,0,0
2.47,193957,SCIGLASS,2001,103.26,21.56,8.03,0,1.9,0,0,0,9.79,0,58.47,3.51,0
2.49,160534,SCIGLASS,1983,103.26,9.68,0,0,0,0,0,6.4,0,25.78,61.4,0,0
2.57,473339,SCIGLASS,2012,103.25,12.7,0,3.8,0.8,0,0,0,8.75,14.5,60.1,2.6,0
2.42,195142,SCIGLASS,1999,103.23,23.87,8.96,0,0.39,0,2.02,0,12.06,5.69,50.24,0,0
2.49,360283,SCIGLASS,2001,103.23,11.87,0,0,6.67,0,0.18,5.31,1.87,11.09,66.24,0,0
2.55,461673,SCIGLASS,2001,103.22,2,1.67,0,10,0,0,0,11.55,10,68,0,0
2.43,407404,SCIGLASS,2007,103.21,17.3,10.96,0,2.8,0,0,0,12.05,0,60.1,0,0
2.51,193977,SCIGLASS,2001,103.21,20.26,5.69,0.5,4.81,0,0,0,9.68,0,59.47,2.8,0
2.56,473336,SCIGLASS,2012,103.21,12.1,0,3.6,0.8,0,0,0,8.71,14.6,60.8,2.6,0
2.55,473335,SCIGLASS,2012,103.2,12.2,0,1.2,0.8,0,0,0,8.8,14.7,61.3,4.2,0
2.48,195124,SCIGLASS,1999,103.2,31,3.86,0,5,0,0,0,8.34,8,47,0,0
2.55,473346,SCIGLASS,2012,103.19,12.2,0,0,0.4,0,0,0,8.79,14.7,61.5,5.6,0
2.43,363448,SCIGLASS,2004,103.19,12.71,4.6,0,2.06,0,0,0,10.5,0,69.85,3.47,0
2.56,192171,SCIGLASS,1999,103.19,5.2,0,0,14.41,0,2.17,0,14.55,0,66.86,0,0
2.34,112194,SCIGLASS,1990,103.19,0,40,0,0,0,0,40,0,0,23.19,0,0
2.49,307903,SCIGLASS,2002,103.19,0,40,0,0,0,0,40,0,0,23.19,0,0
2.5,391548,SCIGLASS,2006,103.19,0,40,0,0,0,0,40,0,0,23.19,0,0
2.33,83689,SCIGLASS,1994,103.19,0,40,0,0,0,0,40,0,0,23.19,0,0
2.37,427460,SCIGLASS,2009,103.18,1,0,0,0,0,2.47,0,15.31,5,79.4,0,0
2.58,472270,SCIGLASS,2011,103.17,21.64,0,0,4.42,0,0,0,8.2,0,62.32,6.59,0
2.53,473351,SCIGLASS,2012,103.17,12.6,0,0,0,0,0,0,8.77,14.9,62.1,4.8,0
2.54,473352,SCIGLASS,2012,103.17,12.7,0,0,0.8,0,0,0,8.77,14.7,61.4,4.8,0
2.56,473343,SCIGLASS,2012,103.17,12.5,0,1.2,0.8,0,0,0,8.67,14.7,60.6,4.7,0
2.55,473338,SCIGLASS,2012,103.17,12.9,0,1.2,0.8,0,0,0,8.67,14.7,60.6,4.3,0
2.53,473342,SCIGLASS,2012,103.17,12.5,0,1.2,0.8,0,0,0,8.77,14.7,61.9,3.3,0
2.53,51805,SCIGLASS,1955,103.17,0,0,7.7,0,0,0,0,9.29,12.61,73.57,0,0
2.54,473353,SCIGLASS,2012,103.16,12.3,0,0,0.9,0,0,0,8.76,14.6,61.8,4.8,0
2.53,356810,SCIGLASS,2003,103.15,0,17.91,0,0,9.24,0,9.92,0,10.06,56.02,0,0
2.52,473329,SCIGLASS,2012,103.14,12.3,0,1.2,0.8,0,0,0,8.74,14.8,62.7,2.6,0
2.54,473383,SCIGLASS,2012,103.14,13.68,0,1.19,1.79,0,0,0,8.78,14.68,60.43,2.59,0
2.54,473347,SCIGLASS,2012,103.13,12.58,0,0,0.39,0,0,0,8.76,14.78,61.83,4.79,0
2.54,473344,SCIGLASS,2012,103.13,12.58,0,0,0.79,0,0,0,8.76,14.78,61.43,4.79,0
2.55,473341,SCIGLASS,2012,103.13,12.89,0,0.89,0.79,0,0,0,8.66,14.69,60.66,4.55,0
2.39,356819,SCIGLASS,2003,103.13,15.62,16.76,0,0,0,0,9.29,0,9.35,52.11,0,0
2.41,151535,SCIGLASS,1971,103.12,0,0,0,0,0,0,0,10.15,15.94,77.03,0,0
2.4,462402,SCIGLASS,2011,103.12,8.9,0,0,0,0,2,0,12.6,11.33,68.29,0,0
2.4,462408,SCIGLASS,2011,103.12,8.9,0,0,0,0,2,0,12.6,11.33,68.29,0,0
2.63,442187,SCIGLASS,2010,103.11,0,17.9,8.88,0,0.25,0,9.92,0,10.07,56.09,0,0
2.47,434797,SCIGLASS,2009,103.11,18.78,0,0,4.09,0,0,0,8.62,8.29,63.33,0,0
2.49,376513,SCIGLASS,1986,103.1,0,0,0,0,0,0,0,10,23.29,69.81,0,0
2.44,170462,SCIGLASS,1998,103.09,17.1,8.01,0,0,0,0,0,9.28,0,61.3,7.4,0
2.42,359611,SCIGLASS,2004,103.09,0,0,0,0,0,0,0,10,14.86,78.23,0,0
2.43,462151,SCIGLASS,2010,103.09,0,0,0,0,0,0,0,9.99,15.9,77.2,0,0
2.39,445076,SCIGLASS,2010,103.09,0,0,0,0,0,0,0,10,15.92,77.17,0,0
2.48,401799,SCIGLASS,2002,103.08,14.31,9,0,0,0,2,9,0,8.7,56.23,0,3.84
2.46,195153,SCIGLASS,1999,103.08,29.8,7.73,0,5,0,0,0,8.35,7.2,45,0,0
2.5,458372,SCIGLASS,2011,103.08,20.15,0,0,0,0,5,7.5,3,7.06,56.63,0,3.74
2.49,434795,SCIGLASS,2009,103.08,18.7,0,0,4.1,0,0,0,8.48,11.2,60.6,0,0
2.57,472272,SCIGLASS,2011,103.07,21.72,0,0,4.86,0,0,0,8,0,62.82,5.67,0
2.49,195150,SCIGLASS,1999,103.07,23.8,9.2,0,7,0,1.52,0,11.35,5,45.2,0,0
2.35,407023,SCIGLASS,2002,103.07,20.61,8,0,0,0,0,0,10,0,64.46,0,0
2.89,193858,SCIGLASS,2001,103.06,14,1.12,7,4,0,0,0,7.04,0,52.5,16,1.4
3.25,357913,SCIGLASS,2003,103.06,0,0,39.71,0,0,0,5,0,0,58.35,0,0
2.52,195138,SCIGLASS,1999,103.05,6.2,2.97,0,11.41,0,2,0,15.11,0,65.36,0,0
2.78,366964,SCIGLASS,2005,103.03,13.07,8,0,0,0,0,0,7,0,51.35,23.61,0
2.72,366960,SCIGLASS,2005,103.03,15.98,8,0,0,0,0,0,7,0,51.38,20.67,0
2.44,195102,SCIGLASS,1999,103.02,5.1,2.99,0,0.3,0,2.02,0,14.61,6.3,71.7,0,0
2.56,472274,SCIGLASS,2011,103.02,22.6,0.5,0,6.42,0,0,0,8,0,61.54,3.96,0
2.59,472266,SCIGLASS,2011,102.99,19.96,0,0,4.39,0,0,0,7.7,0,61.91,8.11,0.92
2.64,432280,SCIGLASS,2009,102.99,1.7,0,0.1,2.3,0,4.26,0,15.03,3.8,65.6,7.2,3
2.49,360314,SCIGLASS,2001,102.98,18.24,0,0,5.32,0,2,6.2,2,8.14,61.08,0,0
2.51,473332,SCIGLASS,2012,102.96,12.31,0,1.2,0.6,0,0.66,0,9.22,13.81,62.86,2.3,0
2.56,192167,SCIGLASS,1999,102.95,15,0,0,10.8,0,4.34,0,14.91,1,56.9,0,0
2.5,473382,SCIGLASS,2012,102.94,15,0,1,2,0,2,0,10.94,11,61,0,0
2.53,192172,SCIGLASS,1999,102.93,0,0,0,7.6,0,2.02,0,13.91,6.4,73,0,0
2.44,2298,SCIGLASS,1948,102.93,0,0,0,0,0,0,6,0,20.08,76.85,0,0
2.68,442219,SCIGLASS,2010,102.92,0,17.2,0,0,0.25,0,9.55,0,9.69,54.17,12.06,0
2.42,401810,SCIGLASS,2002,102.92,12.35,7.5,0,0,0,2.5,10,0,7.5,63.07,0,0
2.41,447512,SCIGLASS,2001,102.92,19.19,8,0,3.51,0,0,0,10,0,62.22,0,0
2.56,472264,SCIGLASS,2011,102.92,20.87,1,0,4.42,0,0,0,7.7,0,62.33,6.6,0
2.56,190186,SCIGLASS,1998,102.91,19.65,0,0,6.74,0,0,0,7.79,0,63.94,4.79,0
2.42,195099,SCIGLASS,1999,102.91,15.01,2.97,0,0,0,1.99,0,11.98,5.9,65.06,0,0
2.57,472273,SCIGLASS,2011,102.9,21.03,0,0,6.08,0,0,0,7.6,0,62.81,5.38,0
2.48,51808,SCIGLASS,1955,102.9,0,0,0,3.04,0,0,0,9.45,13.28,77.13,0,0
2.63,172887,SCIGLASS,1976,102.89,6.7,13.26,0,6,4,0,0,12.53,26.8,33.6,0,0
2.55,472263,SCIGLASS,2011,102.89,19.45,1,0,4.45,0,0,0,7.7,0,63.65,6.64,0
2.71,366968,SCIGLASS,2005,102.88,13.23,8,0,0,0,0,0,7,0,53.73,20.92,0
2.66,366972,SCIGLASS,2005,102.88,16.18,8,0,0,0,0,0,7,0,53.76,17.94,0
2.52,167657,SCIGLASS,1997,102.88,17,6.66,6.5,5,0,0,0,8.22,0,59,0,0.5
2.46,3756,SCIGLASS,1966,102.88,0,0,0,0,0,0,0,9.2,27.21,66.47,0,0
2.45,190456,SCIGLASS,1998,102.86,17.31,6.98,0,1.7,0,0,0,9.01,0,63.06,4.8,0
2.44,407350,SCIGLASS,2007,102.86,16,9.12,0,3,0,0,0,10.24,0,62.5,2,0
2.31,2306,SCIGLASS,1948,102.86,0,0,0,0,0,4,11,0,0,87.86,0,0
2.63,164243,SCIGLASS,2000,102.86,0,0,0,23.48,0,0,6,0,0,73.38,0,0
2.5,193967,SCIGLASS,2001,102.86,18.55,6.99,0,4.21,0,0,0,9.02,0,60.18,3.91,0
2.62,474125,SCIGLASS,2011,102.85,4.99,0,0,0,0,3,0,12,9.8,62.62,6.55,3.89
2.43,172717,SCIGLASS,1998,102.85,18.7,9.02,0,1.7,0,0,0,8.93,0,59.7,4.8,0
2.49,369259,SCIGLASS,2005,102.85,22.19,8.8,0,5.37,0,0,0,8.8,0,54.86,2.83,0
2.4,356818,SCIGLASS,2003,102.83,11.92,17.21,0,0,0,0,9.55,0,9.73,54.42,0,0
2.54,461667,SCIGLASS,2001,102.83,7,3.44,0,9,0,0,0,10.39,10,63,0,0
2.51,473331,SCIGLASS,2012,102.83,12.31,0,1.2,0.8,0,0.67,0,8.78,13.71,62.76,2.6,0
2.62,366983,SCIGLASS,2005,102.81,15.27,8,0,4.2,0,0,0,8,0,54.92,12.42,0
2.44,407378,SCIGLASS,2007,102.81,18.01,9.71,0.2,4.2,0,0,0,10.13,0,60.06,0.5,0
2.39,427462,SCIGLASS,2009,102.81,2,0,0,0,0,3.36,0,15.45,6,76,0,0
2.53,461672,SCIGLASS,2001,102.81,5.2,2.04,0,9.5,0,0,0,9.87,10.4,65.8,0,0
2.47,401772,SCIGLASS,2002,102.81,8.43,5,0,4.63,0,2,6,5,7.17,64.58,0,0
2.56,472269,SCIGLASS,2011,102.8,21.73,0,0,5.72,0,0,0,7.3,0,62.85,5.2,0
2.39,407361,SCIGLASS,2007,102.8,49.38,9.33,0,2.46,0,0,0,4.6,0,37.03,0,0
2.55,447527,SCIGLASS,2001,102.79,17.27,3,2.36,6.04,0,0,0,8,0,62.93,3.19,0
2.79,193860,SCIGLASS,2001,102.78,10.5,0.96,3,5,0,0,0,7.02,1,58.8,16,0.5
2.59,190179,SCIGLASS,1998,102.78,20.46,0,0,2.91,0,0,0,7,0,61.63,10.78,0
2.54,473337,SCIGLASS,2012,102.78,12.18,0,1.19,0.79,0,0,0,7.72,14.68,62.03,4.19,0
2.61,428268,SCIGLASS,2009,102.77,5,0,0,3,0,2.32,0,11.15,6.4,65.4,9,0.5
2.64,428272,SCIGLASS,2009,102.76,14.1,0,5.7,6,0,2.07,0,9.69,8,56.2,0,1
2.46,360299,SCIGLASS,2001,102.75,11.63,0,0,3.96,0,2,5.49,2.94,9.83,66.9,0,0
2.52,195121,SCIGLASS,1999,102.75,15.1,2.66,0,14.6,0,0,0,8.89,1.5,60,0,0
2.41,170459,SCIGLASS,1998,102.73,17.41,7.02,0,2.6,0,0,0,8.94,0,63.56,3.2,0
2.53,473340,SCIGLASS,2012,102.73,14,0,1.2,0.8,0,1.01,0,8.72,13.6,60.2,3.2,0
2.5,365758,SCIGLASS,2003,102.73,10.8,0,0,6.09,0,0,2.04,5.01,12.1,66.39,0,0.3
2.64,366976,SCIGLASS,2005,102.73,13.4,8,0,0,0,0,0,7,0,56.17,18.16,0
2.55,190409,SCIGLASS,1997,102.73,16.83,3,0,2.02,0,0,0,7.3,0,62.23,11.35,0
2.53,473384,SCIGLASS,2012,102.72,14.3,0,1.2,1.2,0,1.01,0,8.71,13.6,60.1,2.6,0
2.45,61605,SCIGLASS,1988,102.72,0,0,0,0,0,0,0,8.7,21.62,72.4,0,0
2.43,401805,SCIGLASS,2002,102.72,13.84,8.5,0,0,0,2,9,0,8.91,60.47,0,0
2.45,401776,SCIGLASS,2002,102.71,8.43,5,0,4.63,0,4,8,5,3.07,64.58,0,0
2.47,434794,SCIGLASS,2009,102.71,18.7,0,0,3.5,0,0,0,7.41,11.5,61.6,0,0
2.64,366982,SCIGLASS,2005,102.71,12.29,8,0,4.22,0,0,0,8,0,56.15,14.05,0
2.43,363447,SCIGLASS,2004,102.71,13.72,5.1,0,2.84,0,0,0,9,0,68.61,3.44,0
2.77,458661,SCIGLASS,2005,102.7,7.77,0,7.01,11.11,0,0,5,0,5.67,58.63,0,7.51
2.43,401813,SCIGLASS,2002,102.7,12.31,7.5,0,0,0,2,9,0,8.98,62.91,0,0
2.5,356809,SCIGLASS,2003,102.7,0,18.11,0,0,6.25,0,10.04,0,10.4,57.9,0,0
2.56,472271,SCIGLASS,2011,102.69,21.71,0.5,0,5.54,0,0,0,7.1,0,62.8,5.04,0
2.34,407031,SCIGLASS,2002,102.69,19.82,8,0,0,0,0,0,9,0,65.87,0,0
2.49,193963,SCIGLASS,2001,102.68,21.56,7.24,0.3,0.4,0,0,0,7.5,0,59.67,6.01,0
2.44,407347,SCIGLASS,2007,102.67,15.71,10.27,3,2.6,0,0,0,9.43,0,61.66,0,0
2.56,442186,SCIGLASS,2010,102.67,0,18.09,6,0,0.26,0,10.03,0,10.39,57.9,0,0
2.85,378789,SCIGLASS,2006,102.66,34,0,0,31.9,0,0,0,6.76,0,30,0,0
2.66,190172,SCIGLASS,1998,102.66,19.13,0,0,5.72,0,0,0,6.8,0,60.44,10.57,0
2.44,407367,SCIGLASS,2007,102.66,20.7,9.99,0.9,3.6,0,0,0,8.87,0,58.4,0.2,0
2.42,407369,SCIGLASS,2007,102.66,16.31,10.6,0,4,0,0,0,10.49,0,61.26,0,0
3.88,386876,SCIGLASS,2005,102.66,5.35,10,56.39,8.83,0,0,0,0,0,22.09,0,0
2.61,432282,SCIGLASS,2009,102.65,1.7,0,0.1,2.3,0,4.77,0,14.98,4.3,65.8,5.7,3
2.8,458399,SCIGLASS,2011,102.65,3.45,0,0,16.01,0,2.8,0,11.8,3.2,55.85,0,9.54
2.39,462406,SCIGLASS,2011,102.65,9.61,0,0,0,0,3.66,0,13.55,11.01,64.82,0,0
2.86,378787,SCIGLASS,2006,102.65,34.3,0,0,35.9,0,0,0,6.75,0,25.7,0,0
2.55,473357,SCIGLASS,2012,102.63,12.3,0,0.6,0.4,0,1.22,0,8.71,13.1,61.1,5.2,0
2.47,357917,SCIGLASS,2003,102.63,0,0,12.12,0,0,0,5,0,0,85.51,0,0
2.46,427183,SCIGLASS,2004,102.63,18,6.44,0,8.1,0,0,0,9.09,0,61,0,0
2.64,30677,SCIGLASS,1987,102.63,8.92,0,0,16.14,0,5.26,0,17.2,0,55.11,0,0
2.36,407037,SCIGLASS,2002,102.62,19.64,8,1.18,0,0,0,0,8.5,0,65.3,0,0
2.69,418599,SCIGLASS,2008,102.62,13.88,4.26,0,22.54,0,0,0,9.47,0,52.47,0,0
2.64,190177,SCIGLASS,1998,102.61,16.27,0,0,5.79,0,0,0,6.8,0,63.04,10.71,0
2.59,114014,SCIGLASS,1998,102.61,14.58,0,0,18.29,0,0,0,7.63,0,62.11,0,0
2.4,52769,SCIGLASS,1947,102.6,0,0,0,0,0,0,0,8.3,17.6,76.7,0,0
2.5,190887,SCIGLASS,1997,102.6,18.28,0,0,6.89,0,0,0,7.21,8.69,61.53,0,0
2.52,193971,SCIGLASS,2001,102.58,21.26,6.21,3.51,5.01,0,0,0,7.42,0,58.67,0.5,0
2.6,472262,SCIGLASS,2011,102.58,19.08,1,0,4.36,0,0,0,6.7,0,61.54,8.06,1.84
2.44,31305,SCIGLASS,1981,102.58,12.15,0,0,0,0,0,0,7.4,18.47,64.56,0,0
2.43,195115,SCIGLASS,1999,102.58,27.3,5.99,0,0,0,1.99,0,9.01,8.29,50,0,0
2.65,472268,SCIGLASS,2011,102.57,19.08,1.5,0,5.62,0,0,0,6.7,0,59.28,10.39,0
2.35,407038,SCIGLASS,2002,102.57,19.72,8,0,0,0,0,0,8.5,0,65.55,0.8,0
2.4,407351,SCIGLASS,2007,102.57,14.3,12.59,0,3.1,0,0,0,11.18,0,61.4,0,0
2.65,190188,SCIGLASS,1998,102.56,19.06,1.49,0,5.62,0,0,0,6.69,0,59.32,10.38,0
2.6,442218,SCIGLASS,2010,102.56,0,17.65,0,0,0.26,0,9.79,0,10.15,56.54,8.17,0
2.35,112190,SCIGLASS,1990,102.56,0,43.47,0,0,0,0,34.78,0,0,24.31,0,0
2.34,83688,SCIGLASS,1994,102.56,0,43.47,0,0,0,0,34.78,0,0,24.31,0,0
2.44,195118,SCIGLASS,1999,102.55,14.58,2.98,0,0,0,5,0,14.97,2.99,62.03,0,0
2.63,190173,SCIGLASS,1998,102.55,19.13,0,0,5.47,0,0,0,6.5,0,61.34,10.11,0
2.33,407019,SCIGLASS,2002,102.55,17.61,8,0,0,0,0,0,9,0,67.94,0,0
2.42,407399,SCIGLASS,2007,102.55,18.88,11.31,0,3.39,0,0,0,9.53,0,59.44,0,0
2.37,407040,SCIGLASS,2002,102.54,19.47,8,2.34,0,0,0,0,8,0,64.73,0,0
2.47,190455,SCIGLASS,1998,102.53,15.68,6.99,0,2.59,0,0,0,8.05,0,62.83,6.39,0
2.85,378788,SCIGLASS,2006,102.52,30,0,0,35.9,0,0,0,6.62,0,30,0,0
2.89,417412,SCIGLASS,2008,102.52,30,0,0,35.9,0,0,0,6.62,0,30,0,0
2.63,190178,SCIGLASS,1998,102.52,17.71,0,0,5.5,0,0,0,6.5,0,62.64,10.17,0
2.65,428549,SCIGLASS,2009,102.52,7.8,5.33,15,2,0,0,0,6.7,0,65.39,0.3,0
2.37,427461,SCIGLASS,2009,102.51,3,0,0,0,0,3.77,0,14.84,3.7,77.2,0,0
2.51,473330,SCIGLASS,2012,102.51,12.3,0,1.2,0.8,0,1.41,0,8.8,12.7,62.7,2.6,0
2.46,195125,SCIGLASS,1999,102.51,25,4.91,0,6,0,1.11,0,8.49,5,52,0,0
2.52,193972,SCIGLASS,2001,102.5,21.26,6.17,0.5,5.01,0,0,0,7.38,0,58.67,3.51,0
2.51,376512,SCIGLASS,1986,102.5,0,0,0,1.9,0,0,0,8,23.17,69.43,0,0
2.42,407366,SCIGLASS,2007,102.5,16,10.04,1,4,0,0,0,9.46,0,62,0,0
2.36,407039,SCIGLASS,2002,102.49,19.55,8,1.17,0,0,0,0,8,0,64.98,0.79,0
2.76,428271,SCIGLASS,2009,102.49,7.4,0,7.8,3.3,0,3.2,0,9.49,4.8,57.3,8.2,1
2.63,401955,SCIGLASS,2002,102.49,0.89,0,0,8.39,0,0.31,0,8.7,12.68,71.52,0,0
2.4,462399,SCIGLASS,2011,102.49,8.84,0,0,0,0,3.3,0,12.6,9.93,67.82,0,0
2.4,462405,SCIGLASS,2011,102.49,8.84,0,0,0,0,3.3,0,12.6,9.93,67.82,0,0
2.44,151536,SCIGLASS,1971,102.47,0,3.76,0,0,0,0,0,10.2,14.79,73.72,0,0
2.53,380709,SCIGLASS,2004,102.47,2.15,4.33,0,9.08,0,0,4.23,4.83,5.89,71.96,0,0
2.43,356817,SCIGLASS,2003,102.47,8.07,17.66,0,0,0,0,9.79,0,10.19,56.76,0,0
2.86,378790,SCIGLASS,2006,102.47,27.9,0,0,34,0,0,0,6.57,0,34,0,0
2.87,417406,SCIGLASS,2008,102.47,27.9,0,0,34,0,0,0,6.57,0,34,0,0
2.42,407359,SCIGLASS,2007,102.46,16,10.02,0,4,0,0,0,9.44,0,62,1,0
2.83,193861,SCIGLASS,2001,102.46,20,0.51,4,3.7,0,0.75,0,6.2,0,51,16,0.3
2.43,363449,SCIGLASS,2004,102.46,15.19,5.1,0,2.81,0,0,0,8,0,67.95,3.41,0
2.5,190410,SCIGLASS,1997,102.45,17.44,3,0,6.36,0,0,0,7.3,0,64.49,3.86,0
2.55,473355,SCIGLASS,2012,102.45,13.2,0,1.9,0.3,0,1.16,0,7.99,13.5,60.4,4,0
2.49,432335,SCIGLASS,2008,102.44,18.19,7.48,0,6.03,0,0,0,7.98,0,58.78,3.98,0
2.75,191540,SCIGLASS,1999,102.44,7.7,0.96,1,0,0,7.25,0,13.63,2.8,53.9,12.3,2.9
2.5,193970,SCIGLASS,2001,102.44,20.56,6.63,1.8,5.01,0,0,0,7.37,0,59.17,1.9,0
2.4,407048,SCIGLASS,2002,102.44,18.05,8,2.36,1.72,0,0,0,8,0,64.31,0,0
2.45,67224,SCIGLASS,2006,102.44,35.78,12.5,0,0,0,0,0,5,21.75,27.41,0,0
2.61,366961,SCIGLASS,2005,102.43,16.78,8,0,5.87,0,0,0,7,0,53.93,10.85,0
2.61,190171,SCIGLASS,1998,102.42,19.13,0,0,5.22,0,0,0,6.19,0,62.24,9.64,0
2.48,193956,SCIGLASS,2001,102.42,21.56,8.08,0,3.41,0,0,0,7.39,0,58.47,3.51,0
2.49,427468,SCIGLASS,2009,102.42,1.1,0,0,8.6,0,0.12,0,8,12.6,72,0,0
3.8,435286,SCIGLASS,2010,102.42,12.86,20,0,0,0,0,0,0,0,30.33,39.23,0
2.32,470348,SCIGLASS,2011,102.42,19.43,9.1,0,0,0,1.3,7,0,4.41,61.18,0,0
2.49,432336,SCIGLASS,2008,102.41,17.35,7.5,0,6.07,0,0,0,8,0,59.49,4,0
2.87,378791,SCIGLASS,2006,102.41,25.5,0,0,31.4,0,0,0,6.51,0,39,0,0
2.61,472265,SCIGLASS,2011,102.4,19.02,1,0,4.35,0,0,0,6.2,0,61.34,9.58,0.91
2.5,193979,SCIGLASS,2001,102.38,22.86,6.24,3,4.61,0,0,0,6.8,0,58.67,0.2,0
2.79,458667,SCIGLASS,2005,102.38,7.76,0,7,12.8,0,0,3,2,3.77,58.55,0,7.5
2.39,462415,SCIGLASS,2011,102.38,5.42,0,0,0,0,3.3,0,12.9,10.29,70.47,0,0
2.34,407032,SCIGLASS,2002,102.38,19.77,8,0,0.78,0,0,0,8.1,0,65.73,0,0
2.49,190454,SCIGLASS,1998,102.37,20.02,6.97,0,2.5,0,0,0,6.93,0,59.75,6.2,0
3.01,357912,SCIGLASS,2003,102.37,0,0,33.24,0,0,0,4,0,0,65.13,0,0
2.4,407041,SCIGLASS,2002,102.37,19.14,8,4.6,0,0,0,0,7,0,63.63,0,0
2.48,170461,SCIGLASS,1998,102.36,13.88,7.02,0,0,0,0,0,7.05,0,63.43,10.98,0
2.39,462400,SCIGLASS,2011,102.36,8.66,0,0,0,0,3.3,0,12.2,9.93,68.27,0,0
2.56,366973,SCIGLASS,2005,102.35,16.88,8,0,5.06,0,0,0,7,0,56.06,9.35,0
2.62,190191,SCIGLASS,1998,102.35,19.07,0,0.91,5.03,0,0,0,6,0,62.04,9.3,0
2.53,471650,SCIGLASS,2012,102.35,14.72,0,0,0,0,6.5,9.5,0,7.53,57.55,0,6.55
2.35,134126,SCIGLASS,1996,102.35,4.7,2.78,0.2,0.3,0,0,5.47,0,6.9,80.4,0,1.6
2.65,366965,SCIGLASS,2005,102.34,13.82,8,0,6.75,0,0,0,7,0,54.29,12.48,0
2.63,190192,SCIGLASS,1998,102.34,18.95,0,1.82,4.92,0,0,0,5.9,0,61.66,9.09,0
2.43,433993,SCIGLASS,2010,102.34,0,0,0,2.38,0,0,0,7.5,15.81,76.65,0,0
2.42,445075,SCIGLASS,2010,102.34,0,0,0,2.38,0,0,0,7.5,15.81,76.65,0,0
2.61,191110,SCIGLASS,1972,102.34,12,0,0,19.3,0,0,0,6.94,0,64.1,0,0
2.72,380176,SCIGLASS,1987,102.34,29.56,0,0,21.37,0,0,0,6.09,0,45.32,0,0
2.6,190190,SCIGLASS,1998,102.33,19.15,0.5,0,5.05,0,0,0,6,0,62.29,9.34,0
2.69,51804,SCIGLASS,1955,102.32,0,0,14.7,0,0,0,0,6.12,12,69.5,0,0
2.4,407343,SCIGLASS,2007,102.32,14.6,12.09,0,3.4,0,0,0,10.13,0,62.1,0,0
2.39,150269,SCIGLASS,1925,102.31,0,0,0,0,0,0,0,7.31,18,77,0,0
2.6,472258,SCIGLASS,2011,102.3,8,0,0,13.2,0,0,0,6.7,5,65,4.4,0
2.51,23536,SCIGLASS,1942,102.3,0,0,0,7.1,5,0,0,7.5,9,73.7,0,0
2.26,445161,SCIGLASS,2009,102.29,8.34,20,0,0,0,0,10,0,0,63.95,0,0
2.55,23530,SCIGLASS,1942,102.29,0,0,0,7.1,5,0,0,7.52,14.01,68.66,0,0
2.51,461668,SCIGLASS,2001,102.29,12,2.65,0,9,0,0,0,7.64,8,63,0,0
2.55,191127,SCIGLASS,1972,102.29,15.5,0,0,7,0,2.66,0,10.13,8.5,58.5,0,0
2.44,356816,SCIGLASS,2003,102.29,6.1,17.91,0,0,0,0,9.92,0,10.4,57.96,0,0
2.59,190411,SCIGLASS,1997,102.28,16.95,3,0,5.33,0,0,0,6.3,0,60.84,9.86,0
2.5,471653,SCIGLASS,2012,102.28,18.42,0,0,0,0,5,8,0,5.59,59.71,0,5.56
2.6,366969,SCIGLASS,2005,102.27,13.9,8,0,5.94,0,0,0,7,0,56.44,10.99,0
2.84,190193,SCIGLASS,1998,102.27,22.91,0,2.31,9.72,0,0,0,5.57,0,53.01,8.75,0
2.5,432339,SCIGLASS,2008,102.27,16.97,7.5,0,6.05,0,0,0,7.5,0,59.46,4.79,0
2.48,193973,SCIGLASS,2001,102.27,21.26,6.25,0.5,4.61,0,0,0,6.87,0,60.18,2.6,0
2.59,190174,SCIGLASS,1998,102.26,19.19,0,0,4.89,0,0,0,5.8,0,63.33,9.05,0
2.43,407371,SCIGLASS,2007,102.26,16.28,9.66,2.69,2.29,0,0,0,8.02,0,63.03,0.29,0
2.46,389476,SCIGLASS,2007,102.26,0,18.08,0,0,0.27,0,10.01,2.54,10.84,60.52,0,0
2.46,193966,SCIGLASS,2001,102.25,18.55,7.03,0,3.2,0,0,0,7.28,0,62.68,3.51,0
2.42,407394,SCIGLASS,2007,102.25,14.48,10.04,0.39,2.49,0,0,0,8.83,0,64.13,1.89,0
2.43,363455,SCIGLASS,2004,102.24,14.39,6.3,0,1.75,0,0,0,7.7,0,68.69,3.41,0
2.36,470350,SCIGLASS,2011,102.24,16.48,9.1,0,0,0,1.3,7,0,6.41,61.95,0,0
2.62,366981,SCIGLASS,2005,102.23,12.4,8,0,6.39,0,0,0,7,0,56.63,11.81,0
2.51,193980,SCIGLASS,2001,102.23,20.96,6.85,3.1,6.01,0,0,0,6.74,0,58.37,0.2,0
2.67,472436,SCIGLASS,2012,102.23,9.63,0,0,11.47,0,0,1.5,4,8.29,59.59,0,7.75
2.57,190397,SCIGLASS,1997,102.22,16.97,2,0,5.09,0,0,0,6,0,62.75,9.41,0
2.59,190189,SCIGLASS,1998,102.22,19.16,1,0,4.89,0,0,0,5.8,0,62.34,9.03,0
2.56,473356,SCIGLASS,2012,102.22,13,0,1.6,0.3,0,1.51,0,7.71,12.9,60.2,5,0
2.49,432338,SCIGLASS,2008,102.22,17.04,7.5,0,6.68,0,0,0,7.5,0,59.5,4,0
2.48,193975,SCIGLASS,2001,102.22,20.26,6.13,0.5,4.81,0,0,0,6.84,0,60.88,2.8,0
2.45,397071,SCIGLASS,1990,102.22,4.8,17.45,4.19,4.05,0.01,0,8.69,0,0,63.03,0,0
2.34,112187,SCIGLASS,1990,102.22,0,38.46,0,0,0,0,23.07,0,0,40.69,0,0
2.34,83704,SCIGLASS,1994,102.22,0,38.46,0,0,0,0,23.07,0,0,40.69,0,0
3.23,113846,SCIGLASS,1983,102.22,0,20,36.48,0,0,10,0,0,0,35.74,0,0
2.53,473333,SCIGLASS,2012,102.21,12.2,0,1.2,0.8,0,2.1,0,8.71,11.8,62,3.4,0
2.48,193974,SCIGLASS,2001,102.21,21.26,7.69,0.5,4.61,0,0,0,6.88,0,58.67,2.6,0
2.67,472435,SCIGLASS,2012,102.21,8.07,0,0,11.55,0,0,1.5,4,8.34,60.94,0,7.81
2.47,193964,SCIGLASS,2001,102.21,21.56,7.13,0.4,3.51,0,0,0,6.73,0,60.18,2.7,0
2.5,474116,SCIGLASS,2011,102.21,14.28,0,0,0,0,0,0,6,16.39,61.71,0,3.83
2.5,23535,SCIGLASS,1942,102.21,0,0,0,7.2,3,0,0,7.41,11,73.6,0,0
2.52,369264,SCIGLASS,2005,102.2,21.49,8.2,0,2.97,0,0,0,6,0,55.45,8.09,0
2.51,369272,SCIGLASS,2005,102.2,20.75,7.8,0,3.41,0,0,0,6.2,0,56.5,7.54,0
2.53,446483,SCIGLASS,2006,102.2,4.5,0,0,1,0,7.17,0,17.53,3.5,64.5,0.5,3.5
2.5,432333,SCIGLASS,2008,102.2,17.89,7.5,0,5.13,0,0,0,7,0,59.15,5.53,0
2.43,363446,SCIGLASS,2004,102.2,14.41,5.6,0,3.7,0,0,0,7.5,0,67.58,3.41,0
2.59,366980,SCIGLASS,2005,102.19,12.43,8,0,5.98,0,0,0,7,0,57.72,11.06,0
2.58,190407,SCIGLASS,1997,102.19,14.04,3,0,5.4,0,0,0,6.3,0,63.46,9.99,0
2.37,407042,SCIGLASS,2002,102.19,19.43,8,0,0,0,0,0,7,0,64.6,3.16,0
2.48,193976,SCIGLASS,2001,102.19,20.3,7.1,0.5,4.82,0,0,0,6.87,0,59.79,2.81,0
2.54,446478,SCIGLASS,2006,102.19,3,0,0,2.5,0,5.52,0,15.17,4.5,66.5,1.5,3.5
2.43,445074,SCIGLASS,2010,102.19,0,0,0,2.85,0,0,0,7,15.79,76.55,0,0
2.44,521,SCIGLASS,1934,102.19,0,0,0,10,0,5.54,11.65,0,0,75,0,0
2.7,472239,SCIGLASS,2011,102.18,5.07,4,6.35,2.32,0,0,0,3.33,0,33.87,47.24,0
2.55,366977,SCIGLASS,2005,102.18,13.98,8,0,5.12,0,0,0,7,0,58.61,9.47,0
2.57,432283,SCIGLASS,2009,102.18,2.2,0,0.1,2.8,0,5.72,0,15.36,5.7,64.3,2.5,3.5
3.53,445518,SCIGLASS,2009,102.17,0,15.3,0,0,0,0,0,0,0,29.4,57.47,0
2.5,408119,SCIGLASS,2008,102.17,17,7.51,0.3,4,0.06,0,0,6.57,0,58.93,7.7,0.1
2.8,458405,SCIGLASS,2011,102.17,0,0,0,16.02,0,3.3,0,11.6,3.23,58.57,0,9.45
2.66,51809,SCIGLASS,1955,102.17,0,0,0,0,0,0,0,6.3,12.55,72.82,10.5,0
2.78,458665,SCIGLASS,2005,102.16,7.74,0,6.98,11.92,0,0,4,0,5.64,58.4,0,7.48
2.78,458662,SCIGLASS,2005,102.16,7.74,0,6.99,12.78,0,0,4,0,4.71,58.45,0,7.49
2.51,195036,SCIGLASS,1999,102.16,14.2,0,0,4.8,0,6.52,0,15.25,0.8,60.59,0,0
2.52,442217,SCIGLASS,2010,102.15,0,18.09,0,0,0.26,0,10.03,0,10.6,59.04,4.13,0
2.42,407383,SCIGLASS,2007,102.15,19.6,11.43,0.1,3.8,0,0,0,8.02,0,59,0.2,0
2.52,23529,SCIGLASS,1942,102.15,0,0,0,7.12,2.91,0,0,7.29,14.05,70.78,0,0
2.57,190175,SCIGLASS,1998,102.15,19.19,0,0,4.64,0,0,0,5.5,0,64.24,8.58,0
2.79,458663,SCIGLASS,2005,102.15,7.75,0,6.99,13.65,0,0,4,0,3.77,58.5,0,7.49
2.43,407345,SCIGLASS,2007,102.14,18,9.88,0.3,2.7,0,0,0,7.56,0,61.6,2.1,0
2.41,407397,SCIGLASS,2007,102.14,17.78,12.31,0,3.79,0,0,0,8.72,0,59.54,0,0
2.61,429059,SCIGLASS,2007,102.13,18.3,2.56,8.3,4.76,0,0,0,5.35,0,60.48,2.38,0
2.39,407360,SCIGLASS,2007,102.13,17.5,10.09,0,2.1,0,0,0,8.24,0,64.2,0,0
2.51,461670,SCIGLASS,2001,102.13,8,2.61,0,9,0,0,0,7.52,12,63,0,0
2.41,401794,SCIGLASS,2002,102.13,16.65,10.5,0,0,0,5,10,0,4.82,55.16,0,0
2.56,190406,SCIGLASS,1997,102.12,15.5,3,0,5.11,0,0,0,6,0,63.06,9.45,0
2.5,369273,SCIGLASS,2005,102.12,22.63,6.3,0,6.18,0,0,0,6.3,0,57.43,3.28,0
2.6,429052,SCIGLASS,2007,102.12,18.2,2.59,8.24,4.79,0,0,0,5.36,0,59.99,2.95,0
2.6,429057,SCIGLASS,2007,102.12,18.2,2.9,8.21,4.82,0,0,0,5.3,0,59.61,3.08,0
2.8,458396,SCIGLASS,2011,102.11,0.67,0,0,16.15,0,3.3,0,11.7,3.26,59.53,0,7.5
2.5,458371,SCIGLASS,2011,102.11,19.91,0,0,0,0,6.6,6.7,3,6.23,55.97,0,3.7
2.49,23534,SCIGLASS,1942,102.11,0,0,0,7.11,1,0,0,7.34,13.02,73.64,0,0
2.46,356815,SCIGLASS,2003,102.11,4.08,18.11,0,0,0,0,10.04,0,10.64,59.24,0,0
2.76,447520,SCIGLASS,2001,102.1,15.94,0,10.89,3.98,0,0,0,5,0,58.93,7.36,0
2.55,366962,SCIGLASS,2005,102.1,17.2,8,0,9.03,0,0,0,7,0,55.31,5.56,0
2.6,429049,SCIGLASS,2007,102.1,18.2,3.19,8.12,4.82,0,0,0,5.27,0,59.39,3.11,0
2.4,407411,SCIGLASS,2007,102.1,17,10.14,0,4,0,0,0,7.96,0,61.5,1.5,0
2.45,462935,SCIGLASS,2011,102.1,27.12,0,0,0,0,0,3.56,0,3.85,49.28,0,18.29
2.51,190458,SCIGLASS,1998,102.09,17,7.01,0,4.1,0,0,0,6.38,0,60.1,7.5,0
2.52,458727,SCIGLASS,2011,102.09,9.62,0,0,0,0,4,0,11,11.69,60.94,0,4.84
2.53,474106,SCIGLASS,2011,102.09,9.62,0,0,0,0,4,0,11,11.69,60.94,0,4.84
2.5,369283,SCIGLASS,2005,102.08,20.46,6.6,0,4.99,0,0,0,6.2,0,58.67,5.16,0
2.5,462948,SCIGLASS,2008,102.08,13.19,0,0,10.87,0,0,0,6.03,6.84,65.15,0,0
2.62,366984,SCIGLASS,2005,102.08,13.96,7,0,7.68,0,0,0,6.5,0,56.69,10.25,0
2.52,366974,SCIGLASS,2005,102.08,17.25,8,0,7.76,0,0,0,7,0,57.29,4.78,0
2.75,458659,SCIGLASS,2005,102.08,7.69,0,6.94,8.46,0,1.5,5,0,7.01,58.04,0,7.44
2.41,51794,SCIGLASS,1955,102.08,0,0,0,0,0,3.04,0,12.43,9.81,76.8,0,0
2.74,474127,SCIGLASS,2011,102.08,9.01,0,9.03,0,0,4,0,9,10.95,53.99,6.1,0
2.38,427463,SCIGLASS,2009,102.07,4,0,0,0,0,5.08,0,15.29,4,73.7,0,0
2.49,23528,SCIGLASS,1942,102.07,0,0,0,7.02,1,0,0,7.21,13.95,72.89,0,0
2.35,407033,SCIGLASS,2002,102.07,19.73,8,0,1.56,0,0,0,7.2,0,65.58,0,0
2.52,190880,SCIGLASS,1997,102.07,17.5,0,0,6.6,0,3.98,0,10.89,3.9,59.2,0,0
2.49,432337,SCIGLASS,2008,102.06,17.16,7.5,0,6.92,0,0,0,7,0,59.48,4,0
2.76,458660,SCIGLASS,2005,102.06,7.71,0,6.95,10.6,0,1.5,5,0,4.68,58.17,0,7.45
2.42,407363,SCIGLASS,2007,102.05,16,10.11,0,4,0,0,0,7.94,0,62,2,0
2.57,193600,SCIGLASS,2001,102.05,12.6,6.44,7.95,4,0,0.63,0,6.48,2.15,59.35,0.9,1.55
2.43,442870,SCIGLASS,2006,102.04,16.5,8.34,0,3,0,0,0,7.2,0,63.8,3.2,0
2.6,429047,SCIGLASS,2007,102.04,18.19,2.89,8.43,4.78,0,0,0,5.16,0,60.38,2.21,0
2.5,190453,SCIGLASS,1998,102.04,16.8,6.99,0,1.7,0,0,0,5.95,0,61.3,9.3,0
2.54,190398,SCIGLASS,1997,102.04,16.95,2.99,0,4.83,0,0,0,5.69,0,62.66,8.92,0
2.48,23527,SCIGLASS,1942,102.04,0,0,0,7.12,0,0,0,7.16,13.94,73.82,0,0
2.58,192165,SCIGLASS,1999,102.04,0,0,0,15,0,3.68,0,14.36,1,68,0,0
2.49,461666,SCIGLASS,2001,102.04,8,3.31,0,8.2,0,0,0,7.53,10,65,0,0
2.54,472267,SCIGLASS,2011,102.03,19.21,0,0,4.39,0,0,0,5.2,0,65.11,8.12,0
2.49,369270,SCIGLASS,2005,102.03,20.88,7.7,0,5.23,0,0,0,6.2,0,57.19,4.83,0
2.49,369280,SCIGLASS,2005,102.03,20.07,7.09,0,5.35,0,0,0,6.3,0,58.52,4.7,0
2.43,193958,SCIGLASS,2001,102.03,16.54,8.37,0,3,0,0,0,7.23,0,63.69,3.2,0
2.49,369268,SCIGLASS,2005,102.03,22.81,6.3,0,7.34,0,0,0,6.3,0,57.71,1.57,0
2.42,195080,SCIGLASS,1999,102.03,0,0,0,1.99,0,1.37,0,9.17,7.39,82.11,0,0
2.49,119663,SCIGLASS,1978,102.03,0.5,0,0,7.71,0.08,0.18,0,6.88,15.03,71.65,0,0
2.54,190176,SCIGLASS,1998,102.02,19.19,0,0,4.39,0,0,0,5.19,0,65.14,8.11,0
2.67,472466,SCIGLASS,2012,102.01,8.07,0,0,12.88,0,0,2.5,2,7.85,60.91,0,7.8
2.48,170463,SCIGLASS,1998,102,16.63,7.97,0,1.7,0,0,0,5.97,0,60.42,9.31,0
2.49,369262,SCIGLASS,2005,102,22.26,7.7,0,6.08,0,0,0,6.1,0,56.28,3.58,0
2.4,407398,SCIGLASS,2007,102,19.3,9.54,0,3.2,0,0,0,7.36,0,62.6,0,0
2.57,366230,SCIGLASS,2003,102,14,8,0,17.49,0,0.32,0.51,8.44,1.25,51.99,0,0
2.63,472240,SCIGLASS,2011,102,18.64,1.3,8.3,4.26,0,0,0,5,0,62.23,2.27,0
2.59,401743,SCIGLASS,2002,101.99,19.21,10,0,17.61,0,0,0,8,0,47.17,0,0
2.48,369279,SCIGLASS,2005,101.98,21.68,6.3,0,7.2,0,0,0,6.3,0,58.92,1.58,0
2.56,474110,SCIGLASS,2011,101.97,7.99,0,0,0,0,2,0,8,12.63,63.59,4.87,2.89
2.72,447090,SCIGLASS,2000,101.97,12.9,6.08,15.1,3.2,0,0,0,4.09,0,55.5,2.9,2.2
2.44,445073,SCIGLASS,2010,101.97,0,0,0,3.56,0,0,0,6.25,15.76,76.4,0,0
2.58,190831,SCIGLASS,1998,101.96,20.02,6.79,0,3.93,0,0,0,4.85,0,53.93,7.26,5.18
2.43,359601,SCIGLASS,2004,101.96,3.39,0,0,0,0,0,0,6,17.54,75.03,0,0
2.48,367224,SCIGLASS,2005,101.96,2,0,0,8,0,0.62,0,7.34,12,72,0,0
2.48,416014,SCIGLASS,2007,101.96,2,0,0,8,0,0.62,0,7.34,12,72,0,0
2.53,461678,SCIGLASS,2001,101.96,8.4,9.98,0,9.2,0,0,0,9.98,10.2,54.2,0,0
2.58,366966,SCIGLASS,2005,101.96,14.22,8,0,10.43,0,0,0,7,0,55.89,6.42,0
2.51,51807,SCIGLASS,1955,101.95,0,0,0,5.97,0,0,0,6.25,13.2,76.53,0,0
2.48,415831,SCIGLASS,2007,101.95,2.06,0,0,8.04,0,0.6,0,7.3,12.03,71.92,0,0
2.53,193599,SCIGLASS,2001,101.95,12.35,6.67,7.4,3.4,0,0.7,0,6.58,1.65,61.6,0.5,1.1
2.54,366970,SCIGLASS,2005,101.94,14.26,8,0,9.15,0,0,0,7,0,57.9,5.63,0
2.36,447514,SCIGLASS,2001,101.94,16.06,10,0,3.53,0,0,0,8,0,64.35,0,0
2.47,401769,SCIGLASS,2002,101.94,8.34,5,0,4.58,0,2,4,5,9.12,63.9,0,0
2.39,407352,SCIGLASS,2007,101.94,16.3,14.38,0,3.7,0,0,0,8.86,0,58.7,0,0
2.66,190187,SCIGLASS,1998,101.93,18.7,0,0,3.94,0,0,0,4.79,0,60.82,13.68,0
2.65,472246,SCIGLASS,2011,101.92,8,0,0,7.7,0,0,0,5.22,5,65,11,0
2.53,190405,SCIGLASS,1997,101.92,18.43,3,0,4.47,0,0,0,5.3,0,62.45,8.27,0
2.48,369260,SCIGLASS,2005,101.92,22.64,8.7,0,6.52,0,0,0,6.1,0,55.46,2.5,0
2.48,516,SCIGLASS,1934,101.92,0,0,0,10,0,0,3.92,0,13,75,0,0
2.55,23520,SCIGLASS,1942,101.92,0,0,0,5.91,4.91,0,0,6.36,15.94,68.8,0,0
2.39,407396,SCIGLASS,2007,101.92,17.31,12.24,0,3.3,0,0,0,8.11,0,60.96,0,0
2.5,447516,SCIGLASS,2001,101.91,1.72,0,0,7.57,0,0,0,6,14.64,71.98,0,0
2.51,449147,SCIGLASS,2011,101.91,19.7,5.13,0,5.77,0,0,0,6.24,11.93,53.14,0,0
2.74,472254,SCIGLASS,2011,101.9,4.7,0,0,6.4,0,0,0,5,5,63.8,13.2,3.8
2.5,366978,SCIGLASS,2005,101.9,14.29,8,0,7.86,0,0,0,7,0,59.91,4.84,0
2.48,23531,SCIGLASS,1942,101.9,0,0,0,6.61,1,0,0,6.63,13.94,73.72,0,0
2.52,376511,SCIGLASS,1986,101.9,0,0,0,3.79,0,0,0,6,23.05,69.06,0,0
2.39,359610,SCIGLASS,2004,101.9,0,0,0,0,0,0,0,6,14.66,81.24,0,0
2.58,432279,SCIGLASS,2009,101.89,1.3,0,0.1,2.7,0,6.75,0,16.24,4.6,64.4,2.4,3.4
2.5,381528,SCIGLASS,2002,101.89,1.72,0,0,8.52,0,0,0,6,12.56,73.09,0,0
2.38,389464,SCIGLASS,2007,101.89,1.62,18.37,0,0,0.26,0,10.18,0,10.86,60.6,0,0
3.42,445523,SCIGLASS,2009,101.89,0,16,0,0,0,0,0,0,0,33.45,52.44,0
2.53,446201,SCIGLASS,2001,101.89,7.3,0,0,0.9,0,6.01,0,13.58,5.7,63,3.3,2.1
2.48,369261,SCIGLASS,2005,101.89,21.63,8.4,0,6.63,0,0,0,6.1,0,56.46,2.67,0
2.46,401773,SCIGLASS,2002,101.89,8.34,5,0,4.58,0,4,6,5,5.07,63.9,0,0
2.42,401809,SCIGLASS,2002,101.89,12.19,7.5,0,0,0,5,10,0,4.94,62.26,0,0
2.65,405933,SCIGLASS,1997,101.88,18.52,6,8.56,1.56,0,0,0,4,0,54.56,8.68,0
2.52,190401,SCIGLASS,1997,101.88,17,3,0,4.5,0,0,0,5.3,0,63.76,8.32,0
2.4,407410,SCIGLASS,2007,101.88,17,10.18,0,4,0,0,0,7.2,0,61.5,2,0
2.74,472248,SCIGLASS,2011,101.87,7.81,0,0,6.31,0,0,0,4.91,4.8,61.32,13.02,3.7
2.69,428547,SCIGLASS,2009,101.87,2,5.12,11.9,7.9,0,0,0,5.95,0,66.7,2.3,0
2.35,150268,SCIGLASS,1925,101.87,0,0,0,0,0,0,0,5.87,18,78,0,0
2.25,78622,SCIGLASS,1998,101.87,1.45,0,0,7.02,0,0,0,5.95,15.05,72.4,0,0
2.53,67230,SCIGLASS,2006,101.87,34.42,12.5,5.17,0,0,0,0,2.5,20.92,26.36,0,0
2.67,472441,SCIGLASS,2012,101.86,9.6,0,0,11.88,0,0,1.5,3,7.78,60.37,0,7.73
2.49,23526,SCIGLASS,1942,101.86,0,0,0,5.91,4.81,0,0,6.19,11.13,73.82,0,0
2.53,134906,SCIGLASS,1997,101.85,7.29,0,0,0.89,0,6,0,13.57,5.69,63.03,3.29,2.09
2.53,462003,SCIGLASS,1998,101.85,7.29,0,0,0.89,0,6,0,13.57,5.69,63.03,3.29,2.09
2.46,3575,SCIGLASS,1934,101.85,0.41,0,0,0.29,0.04,0,0,5.77,23.69,71.65,0,0
2.46,369282,SCIGLASS,2005,101.85,19.34,7.5,0,7,0,0,0,6.4,0,59.86,1.75,0
2.48,474120,SCIGLASS,2011,101.85,12.86,0,0.24,0.08,0,4,0,10.5,12.21,60.83,0.16,0.97
2.52,192168,SCIGLASS,1999,101.85,0.2,0,0,9.6,0,3.78,0,13.47,2,72.8,0,0
2.55,166645,SCIGLASS,1997,101.84,27.97,10.98,6.29,2.29,0,0,0,3.07,0,46.95,4.29,0
2.51,190404,SCIGLASS,1997,101.84,19.84,3,0,4.19,0,0,0,5,0,62.06,7.75,0
2.61,190184,SCIGLASS,1998,101.84,19.26,0,0,7.62,0,0,0,4.79,0,62.66,7.51,0
2.62,405932,SCIGLASS,1997,101.84,17.21,7,9.7,1.57,0,0,0,4,0,55.8,6.56,0
2.51,458369,SCIGLASS,2011,101.84,19.9,0,0,0,0,5,5,3,9.3,55.94,0,3.7
2.49,23525,SCIGLASS,1942,101.84,0,0,0,5.91,3,0,0,6.27,13.02,73.64,0,0
2.5,398604,SCIGLASS,2004,101.84,0.51,0,0,9.71,0,0,0,5.9,13.47,72.25,0,0
2.5,380707,SCIGLASS,2004,101.84,0.69,0,0,9.69,0,0,0,5.89,13.45,72.12,0,0
2.46,369285,SCIGLASS,2005,101.83,19.48,7.4,0,6.91,0,0,0,6.3,0,59.99,1.75,0
2.47,195079,SCIGLASS,1999,101.83,5.1,0,0,8.4,0,1.97,0,9.06,3.1,74.2,0,0
2.47,23517,SCIGLASS,1942,101.83,0,0,0,6.12,0,0,0,6.16,15.86,73.69,0,0
2.44,401777,SCIGLASS,2002,101.83,8.34,5,0,4.58,0,6,8,5,1.01,63.9,0,0
2.4,407346,SCIGLASS,2007,101.83,18.7,9.9,0,3.2,0,0,0,7.03,0,63,0,0
