Repository: OUANZOUGUIAbdelhak/Convert-Composition

# 🧪 Oxide-to-Element Composition Converter

This Python script automates the conversion of **oxide-based chemical compositions** (e.g., `SiO2`, `Fe2O3`, etc.) into their corresponding **elemental compositions** (e.g., `Si`, `Fe`, `O`), using molecular weight ratios.

It is especially useful for **materials science**, **glass science**, and **geochemistry** workflows that require tracking of elemental contributions in complex mixtures.

---

## 📥 Input

The script reads a `.csv` file containing oxide percentages (by weight), such as:

| Sample | SIO2 | AL2O3 | FE2O3 | NA2O | ... |
|--------|------|--------|--------|-------|
| A      | 45.0 | 15.0   | 5.0    | 2.0   |

File: Data.csv (part 3 of 7)
DENSITY,Num,Origin,Year,Somme Ox,Al2O3,B2O3,BaO,CaO,Fe2O3,K2O,Li2O,MgO,Na2O,SiO2,SrO,ZrO2
2.57,195140,SCIGLASS,1999,101.83,0,6.41,0,14.5,0,2.03,0,14.39,3.2,61.3,0,0
2.52,190399,SCIGLASS,1997,101.82,16.97,4,0,4.49,0,0,0,5.3,0,62.75,8.31,0
2.49,193962,SCIGLASS,2001,101.82,16.14,7.6,0,7.02,0,0,0,6.57,0,60.98,3.51,0
2.53,172718,SCIGLASS,1998,101.82,16.38,7.97,0,0,0,0,0,4.75,0,58.64,14.08,0
2.52,401787,SCIGLASS,2002,101.82,13.44,0,0,0,0,5,7.5,0,9.97,60.25,0,5.66
2.3,407018,SCIGLASS,2002,101.82,17.47,9,0,0,0,0,0,7,0,68.35,0,0
2.45,401807,SCIGLASS,2002,101.82,8.28,5,0,0,0,5,10,0,10.07,63.47,0,0
2.51,366124,SCIGLASS,2001,101.81,21.46,7.5,5.21,2.5,0,0,0,4.77,0,58.37,2,0
2.5,52809,SCIGLASS,1975,101.81,2.22,0,0,6.88,0,0,0,5.69,14.9,72.12,0,0
2.52,23519,SCIGLASS,1942,101.81,0,0,0,5.92,2.91,0,0,6.14,15.86,70.98,0,0
2.43,458690,SCIGLASS,2011,101.81,16,0,0,4.6,0,0,0,5.01,7.2,69,0,0
2.51,400296,SCIGLASS,2005,101.81,8.4,1.84,0,6.4,0,0,0,6.07,15.1,64,0,0
2.39,407380,SCIGLASS,2007,101.81,14.6,13.72,0,3.9,0,0,0,8.79,0,60.8,0,0
2.44,421308,SCIGLASS,2007,101.81,25.62,0,0,0,0,0,3.33,0,12.46,60.4,0,0
2.61,366231,SCIGLASS,2003,101.81,14,8.03,0,17.49,0,0.33,0.52,7.7,1.74,52,0,0
2.68,191545,SCIGLASS,1999,101.8,5.9,0,2,0.99,0,7.49,0,12.92,2.1,58.2,10.7,1.5
2.5,365745,SCIGLASS,2003,101.8,14.08,0,0,6.09,0,0,0,5.13,14.08,62.13,0,0.29
2.47,183297,SCIGLASS,1980,101.8,1.8,0,0,6.7,0.1,0.31,0,6.19,14.8,71.9,0,0
2.6,429035,SCIGLASS,2007,101.8,17.91,3.68,9.34,4.73,0,0,0,4.46,0,59.52,2.16,0
2.58,191265,SCIGLASS,1999,101.8,9.7,0,4.5,7.7,0,1.08,2.14,3.18,8.2,62.8,0,2.5
2.42,407354,SCIGLASS,2007,101.8,17.31,10.24,2.7,2.6,0,0,0,6.49,0,62.46,0,0
2.59,432276,SCIGLASS,2009,101.8,0.9,0,0.1,1.9,0,7.15,0,15.95,3.1,65.1,3.1,4.5
2.46,369263,SCIGLASS,2005,101.79,20.68,9.1,0,6.75,0,0,0,6.2,0,57.01,2.05,0
2.53,190889,SCIGLASS,1997,101.79,17.18,0,0,7.69,0,4.32,0,10.57,4.19,57.84,0,0
2.51,190834,SCIGLASS,1998,101.79,21.11,7,0,4.14,0,0,0,5,0,56.88,7.66,0
2.6,365753,SCIGLASS,2003,101.79,10.5,0,0,6,0,0,0,4.99,12.9,63.3,4.1,0
2.6,367110,SCIGLASS,2005,101.79,10.5,0,0,6,0,0,0,4.99,12.9,63.3,4.1,0
2.46,450553,SCIGLASS,2011,101.79,0,18.5,0,0,0,0,10.5,0,11.05,61.74,0,0
2.47,366975,SCIGLASS,2005,101.79,17.63,8,0,10.58,0,0,0,7,0,58.58,0,0
2.47,193968,SCIGLASS,2001,101.78,16.04,9.3,0,6.01,0,0,0,6.74,0,60.18,3.51,0
2.48,447084,SCIGLASS,2000,101.78,17,4.67,3,3.5,0,0,0,5.11,0,64,4.5,0
2.47,193969,SCIGLASS,2001,101.78,14.54,7.55,0,6.72,0,0,0,6.68,0,62.78,3.51,0
2.5,366963,SCIGLASS,2005,101.78,17.66,8,0,12.36,0,0,0,7,0,56.76,0,0
2.5,365750,SCIGLASS,2003,101.78,10.51,0,0,4.2,0,1.47,0,7.04,9.8,64.66,4.1,0
2.5,473380,SCIGLASS,2012,101.78,10.51,0,0,4.2,0,1.47,0,7.04,9.8,64.66,4.1,0
2.38,427465,SCIGLASS,2009,101.77,4,0,0,0,0,5.73,0,15.34,3,73.7,0,0
2.5,190402,SCIGLASS,1997,101.77,17,3,0,4.25,0,0,0,5,0,64.67,7.85,0
2.46,369269,SCIGLASS,2005,101.77,18.91,9.3,0,6.36,0,0,0,6.3,0,58.2,2.7,0
2.48,195116,SCIGLASS,1999,101.77,27.8,5.78,0,7.9,0,0,0,4.99,8,47.3,0,0
2.5,427466,SCIGLASS,2009,101.76,17,7.43,0.1,4.2,0,0,0,5.43,0,59.9,7.7,0
2.28,427198,SCIGLASS,2004,101.76,18.62,14.44,3.92,1.96,0,0,0,4.98,0,53.92,3.92,0
2.48,472236,SCIGLASS,2011,101.76,12.29,12,0,1.69,0,0,0,6,0,58.85,10.93,0
2.35,407034,SCIGLASS,2002,101.76,19.69,8,0,2.33,0,0,0,6.3,0,65.44,0,0
2.4,407390,SCIGLASS,2007,101.76,16.81,11.67,0,3.9,0,0,0,7.62,0,61.76,0,0
2.5,365755,SCIGLASS,2003,101.75,10.7,0,0,6.1,0,0,0,5.05,13,66.9,0,0
2.5,365754,SCIGLASS,2003,101.75,10.7,0,0,6.1,0,0,0,5.05,14,65.9,0,0
2.48,403969,SCIGLASS,2001,101.75,21.56,7.32,5.01,2.8,0,0,0,4.88,0,60.18,0,0
2.77,458666,SCIGLASS,2005,101.74,7.69,0,6.94,11,0,1,4,0,5.61,58.06,0,7.44
2.49,166847,SCIGLASS,1999,101.74,9.89,0,0,10.8,0,0,0,5.16,6.8,69.09,0,0
2.49,462949,SCIGLASS,2008,101.74,9.89,0,0,10.8,0,0,0,5.16,6.8,69.09,0,0
2.45,369266,SCIGLASS,2005,101.74,18.9,9.6,0,6.35,0,0,0,6.3,0,57.9,2.69,0
2.38,407043,SCIGLASS,2002,101.74,19.7,8,0,3.64,0,0,0,6.3,0,64.1,0,0
2.49,23518,SCIGLASS,1942,101.73,0,0,0,5.92,1,0,0,6.06,15.86,72.89,0,0
2.5,365747,SCIGLASS,2003,101.73,10.6,0,0,6,0,0,0,4.93,13.9,65.3,0,1
2.44,445072,SCIGLASS,2010,101.73,0,0,0,4.26,0,0,0,5.5,15.73,76.24,0,0
2.47,442185,SCIGLASS,2010,101.73,0,18.55,0,0,0.27,0,10.26,0,11.05,61.6,0,0
2.63,194654,SCIGLASS,1997,101.72,12.1,0,4,5.9,0,5.69,4.37,4.86,4.2,57.4,1,2.2
2.6,458701,SCIGLASS,2011,101.72,19,0,0,12,0,0,0,4.52,3,59.2,0,4
2.48,23524,SCIGLASS,1942,101.72,0,0,0,6.01,1,0,0,6.05,14.94,73.72,0,0
2.49,119664,SCIGLASS,1978,101.72,2.1,0,0,6.6,0.2,0.37,0,6.05,13.6,72.8,0,0
2.33,112186,SCIGLASS,1990,101.72,0,47.61,0,0,0,0,28.57,0,0,25.54,0,0
2.33,83687,SCIGLASS,1994,101.72,0,47.61,0,0,0,0,28.57,0,0,25.54,0,0
2.63,458700,SCIGLASS,2011,101.71,19,0,0,14,0,0,0,4.51,0,60.2,0,4
2.49,119662,SCIGLASS,1978,101.71,1.09,0,0,7.19,0.06,0.18,0,5.87,14.78,72.54,0,0
2.51,440852,SCIGLASS,2008,101.71,0.6,0,0,9.69,0.01,0.12,0,5.73,13.75,71.81,0,0
2.4,407044,SCIGLASS,2002,101.71,19.38,8,2.33,3.24,0,0,0,5.7,0,63.06,0,0
2.47,434790,SCIGLASS,2009,101.71,18.4,0,0,4.6,0,4.23,0,9.88,2.7,61.9,0,0
2.77,357911,SCIGLASS,2003,101.71,0,0,26.14,0,0,0,3,0,0,72.57,0,0
2.5,192546,SCIGLASS,2000,101.71,1.79,0,0,8.69,0.09,0.37,0,6.17,13.28,71.32,0,0
2.5,472230,SCIGLASS,2011,101.7,17.34,7.6,0,3.96,0,0,0,5.3,0,59.86,7.64,0
2.43,474124,SCIGLASS,2011,101.7,6.61,0,0,0,0,2,0,8,11.04,72.06,0,1.99
2.47,372984,SCIGLASS,2005,101.7,0,18.56,0,0,0,0,10.29,0,11.07,61.78,0,0
2.32,372981,SCIGLASS,2005,101.7,0,18.57,0,0,0,0,10.29,0,11.07,61.77,0,0
2.4,372982,SCIGLASS,2005,101.7,0,18.57,0,0,0,0,10.29,0,11.07,61.77,0,0
2.52,372983,SCIGLASS,2005,101.7,0,18.57,0,0,0,0,10.29,0,11.07,61.77,0,0
2.55,428548,SCIGLASS,2009,101.7,2.19,12.03,11.18,2.09,0,0,0,6.49,0,65.53,2.19,0
2.42,363444,SCIGLASS,2004,101.69,15.09,6.2,0,4.45,0,0,0,6,0,66.56,3.39,0
2.54,195043,SCIGLASS,1999,101.69,11.2,0,0,11.5,0,4.71,0,12.08,0.3,61.9,0,0
2.65,372986,SCIGLASS,2005,101.69,0,18.56,0,0,0,0,10.29,0,11.07,61.77,0,0
2.62,372985,SCIGLASS,2005,101.69,0,18.57,0,0,0,0,10.28,0,11.07,61.77,0,0
2.46,356802,SCIGLASS,2003,101.69,0,18.56,0,0,0,0,10.29,0,11.08,61.76,0,0
2.67,426598,SCIGLASS,2008,101.69,0,19.93,1,21,0,1.22,13.54,0,2,43,0,0
2.77,447096,SCIGLASS,2000,101.68,11.5,5.64,15,3.5,0,0,0,3.54,0,56.5,6,0
2.45,407385,SCIGLASS,2007,101.68,19.21,10.78,0.1,4.2,0,0,0,6.04,0,58.35,3,0
2.45,369278,SCIGLASS,2005,101.68,18.47,9,0,6.37,0,0,0,6.1,0,59.04,2.7,0
2.6,365760,SCIGLASS,2003,101.68,10.6,0,0.99,5.8,0,0,0,4.79,13.9,65.3,0,0.3
2.5,190400,SCIGLASS,1997,101.67,16.95,5,0,4.23,0,0,0,5,0,62.66,7.83,0
2.4,407045,SCIGLASS,2002,101.67,19.46,8,1.17,3.25,0,0,0,5.7,0,63.3,0.79,0
2.5,365759,SCIGLASS,2003,101.67,9.89,0,0,6.09,0,0,0,4.89,13.98,66.53,0,0.29
2.48,403968,SCIGLASS,2001,101.67,21.56,7.26,4.01,3.81,0,0,0,4.85,0,60.18,0,0
2.43,170457,SCIGLASS,1998,101.66,17.3,8.01,0,5.2,0,0,0,5.95,0,62,3.2,0
2.57,166610,SCIGLASS,1997,101.66,22.72,10.96,7.5,2.3,0,0,0,3.03,0,50.15,5,0
2.49,444311,SCIGLASS,1998,101.66,1.49,0,0,7.99,0.09,0.31,0,5.88,13.48,72.42,0,0
2.46,461681,SCIGLASS,2001,101.66,23.2,5.01,0,4.3,0,0,0,5.06,9.39,54.7,0,0
2.79,472244,SCIGLASS,2011,101.65,7.6,0,0,5.2,0,0,0,4.15,4.8,60.2,16,3.7
2.59,429018,SCIGLASS,2007,101.65,17.79,3.82,9.54,4.7,0,0,0,4.15,0,60.09,1.56,0
2.52,171076,SCIGLASS,2000,101.65,1.86,0,0,6.56,0,0,0,5.79,16.66,70.78,0,0
2.77,366986,SCIGLASS,2005,101.65,10.7,6,15.02,3.14,0,0,0,3.5,0,56.77,6.52,0
2.66,472452,SCIGLASS,2012,101.64,3.28,0,0,11.72,0,0,0.5,4,9.47,64.75,0,7.92
2.5,190886,SCIGLASS,1997,101.64,18.2,0,0,6.8,0,2.1,0,7.14,6.1,61.3,0,0
2.43,407356,SCIGLASS,2007,101.64,16.16,10.32,2.02,4.04,0,0,0,6.48,0,62.62,0,0
2.47,190403,SCIGLASS,1997,101.63,17,2.99,0,3.99,0,0,0,4.69,0,65.58,7.38,0
2.57,367107,SCIGLASS,2005,101.63,10.38,0,0,6.39,0,0,0,4.56,13.68,61.73,0,4.89
2.38,151925,SCIGLASS,1999,101.63,3.38,0,0,0,0,0,0,5,15.43,77.82,0,0
2.39,359600,SCIGLASS,2004,101.63,3.38,0,0,0,0,0,0,5,15.43,77.82,0,0
2.49,87658,SCIGLASS,1978,101.63,0.8,0,0,8.7,0,0,0,5.13,14,73,0,0
2.5,193045,SCIGLASS,2001,101.63,1.88,0,0,8.11,0,0.2,0,5.5,13.14,72.8,0,0
2.5,458366,SCIGLASS,2011,101.63,1.88,0,0,8.11,0,0.2,0,5.5,13.14,72.8,0,0
2.49,458728,SCIGLASS,2011,101.63,1.88,0,0,8.11,0,0.2,0,5.5,13.14,72.8,0,0
2.5,474108,SCIGLASS,2011,101.63,1.88,0,0,8.11,0,0.2,0,5.5,13.14,72.8,0,0
2.46,445501,SCIGLASS,2011,101.63,0.99,0,0,8.4,0,0.31,0,5.73,13.6,72.6,0,0
2.5,198380,SCIGLASS,1984,101.63,1.3,0,0,8.25,0,0,0,5.18,14.4,72.5,0,0
2.43,407362,SCIGLASS,2007,101.62,17,10.21,0,4.5,0,0,0,6.41,0,61.5,2,0
2.51,195178,SCIGLASS,1999,101.62,14,2.71,0,8,0,0.66,0,6.25,6,63,0,1
2.38,166706,SCIGLASS,1996,101.62,3.4,0,0,0,0,0,0,4.94,15.33,77.95,0,0
2.49,474099,SCIGLASS,2012,101.62,1.79,0,0,8.59,0,0.31,0,5.73,13.08,72.12,0,0
2.45,366979,SCIGLASS,2005,101.62,14.62,8,0,10.72,0,0,0,7,0,61.28,0,0
2.35,427457,SCIGLASS,2009,101.61,1,0,0,0,0,5.65,0,15.56,0,79.4,0,0
3.29,445527,SCIGLASS,2009,101.61,0,17,0,0,0,0,0,0,0,37.48,47.13,0
2.76,428269,SCIGLASS,2009,101.61,7.4,0,0.99,4.3,0,3.18,0,7.44,4.9,57.5,13.1,2.8
2.5,366985,SCIGLASS,2005,101.61,17.58,8,0,3.78,0,0,0,5,0,59.48,7.77,0
2.45,369276,SCIGLASS,2005,101.61,18.21,9.3,0,6.73,0,0,0,6.1,0,59.04,2.23,0
2.39,407046,SCIGLASS,2002,101.61,19.53,8,0,3.26,0,0,0,5.7,0,63.54,1.58,0
2.34,166738,SCIGLASS,1996,101.61,3.4,0,0,0,0,0,0,4.93,10.12,83.16,0,0
2.49,191553,SCIGLASS,1999,101.61,1.5,0,0,7.91,0,0.5,0,6.04,13.22,72.44,0,0
2.4,447508,SCIGLASS,2001,101.61,19.7,6.99,0,5.02,0,0,0,5.79,0,64.11,0,0
2.63,474122,SCIGLASS,2011,101.61,13.58,0,9.08,0,0,3,0,7,14.68,54.27,0,0
2.51,366119,SCIGLASS,2001,101.61,20.56,7.3,7.02,2.5,0,0,0,4.26,0,59.87,0.1,0
2.47,458724,SCIGLASS,2011,101.61,6.45,0,0.04,0.27,0,5.69,0,13.49,8.74,65.49,0.05,1.39
2.49,23532,SCIGLASS,1942,101.61,0,0,0,5.41,3,0,0,5.54,13.92,73.74,0,0
2.6,367225,SCIGLASS,2005,101.6,9.5,0,0.1,1.4,0,7.18,0,12.22,0.3,60,10.2,0.7
2.79,472255,SCIGLASS,2011,101.6,4.6,0,0,5.3,0,0,0,4.1,4.9,62.8,16.2,3.7
2.5,166843,SCIGLASS,1999,101.6,13.1,0,0,10.8,0,0.99,0,6.01,6,64.7,0,0
2.49,366971,SCIGLASS,2005,101.6,14.64,8,0,12.52,0,0,0,7,0,59.44,0,0
2.52,442214,SCIGLASS,2010,101.6,0,17.65,0,4.59,0.27,0,9.79,0,10.55,58.75,0,0
2.35,366092,SCIGLASS,2002,101.6,20.03,12.18,0,4.99,0,0,0,6.49,0,57.91,0,0
3.36,369472,SCIGLASS,1973,101.6,4,12.12,40,5,0,4.48,0,0,1,35,0,0
2.65,474132,SCIGLASS,2011,101.59,15.08,0,4.53,0.82,0,1,0,5,16.04,53.33,3.06,2.73
2.48,446489,SCIGLASS,2006,101.59,2.8,0,0,0.2,0,7.25,0,16.34,2.5,69.2,1.5,1.8
2.51,6378,SCIGLASS,1968,101.59,0,0,2.5,5.5,0,0.63,0,5.96,17,70,0,0
2.83,190835,SCIGLASS,1998,101.58,10.78,5.82,14.18,2.96,0,0,0,2.91,0,53.21,6.84,4.88
2.52,366967,SCIGLASS,2005,101.58,14.66,8,0,14.33,0,0,0,7,0,57.59,0,0
2.51,366118,SCIGLASS,2001,101.58,20.56,7.39,6.01,2.5,0,0,0,4.25,0,59.77,1.1,0
2.53,366132,SCIGLASS,2001,101.58,18.55,6.27,5.51,6.01,0,0,0,4.66,0,60.08,0.5,0
2.4,166707,SCIGLASS,1996,101.58,2.03,0,0,0,0,0.64,0,6.03,14.53,78.35,0,0
2.52,407173,SCIGLASS,2006,101.57,0.8,0,0,1.3,0,9.37,0,21,2.6,63.8,1.8,0.9
2.44,445071,SCIGLASS,2010,101.57,0,0,0,4.73,0,0,0,5,15.7,76.14,0,0
2.47,403972,SCIGLASS,2001,101.57,21.56,7.21,3.1,4.81,0,0,0,4.81,0,60.08,0,0
2.68,472455,SCIGLASS,2012,101.56,8.06,0,0,15.07,0,0,3,0,6.85,60.79,0,7.79
2.52,191269,SCIGLASS,1999,101.56,12,0,0,8,0,1.33,0,6.23,7,65,0,2
2.52,415118,SCIGLASS,1999,101.56,12,0,0,8,0,1.33,0,6.23,7,65,0,2
2.49,461682,SCIGLASS,2001,101.56,16.1,2.54,0,8.9,0,0,0,5.02,7.4,61.6,0,0
2.5,365756,SCIGLASS,2003,101.56,10.7,0,0,6.5,0,0,0,4.46,14,65.6,0,0.3
2.5,473378,SCIGLASS,2012,101.56,10.7,0,0,6.5,0,0,0,4.46,14,65.6,0,0.3
2.5,365757,SCIGLASS,2003,101.55,10.58,0,0,5.59,0,0,0,4.49,13.88,65.03,1.69,0.29
2.5,473379,SCIGLASS,2012,101.55,10.58,0,0,5.59,0,0,0,4.49,13.88,65.03,1.69,0.29
2.74,428270,SCIGLASS,2009,101.55,7.5,0,1,5.1,0,3.16,0,7.39,4.9,58,11.6,2.9
2.47,369286,SCIGLASS,2005,101.55,19.52,7.5,0,6.3,0,0,0,5.2,0,59.26,3.77,0
2.53,126721,SCIGLASS,1955,101.55,4,0,0,7,0,0,0,4.55,14.5,68,0,3.5
2.53,367106,SCIGLASS,2005,101.55,10.28,0,0,6.49,0,0,0,4.48,14.38,63.93,0,1.99
2.51,195032,SCIGLASS,1999,101.55,14.5,0,0,8,0,4.34,0,10.31,2.9,61.5,0,0
2.59,429026,SCIGLASS,2007,101.55,17.7,3.9,9.57,4.64,0,0,0,3.9,0,60.52,1.32,0
2.69,472439,SCIGLASS,2012,101.55,14.09,0,0,12.92,0,0,1.5,2,8.09,55.38,0,7.57
2.47,23521,SCIGLASS,1942,101.55,0,0,0,5.31,1,0,0,5.48,15.94,73.82,0,0
2.4,407357,SCIGLASS,2007,101.55,15.28,11.02,0,4.79,0,0,0,7.23,0,63.23,0,0
2.77,458664,SCIGLASS,2005,101.54,7.68,0,6.93,11.4,0,1.5,4,0,4.67,57.94,0,7.42
2.48,366128,SCIGLASS,2001,101.54,16.54,9.26,7.02,1.3,0,0,0,4.54,0,62.18,0.7,0
2.66,193155,SCIGLASS,2001,101.54,10,0.89,3.9,18.1,0,0,0,4.65,0,64,0,0
2.52,442215,SCIGLASS,2010,101.54,0,17.2,0,6.91,0.27,0,9.55,0,10.26,57.35,0,0
2.76,447094,SCIGLASS,2000,101.54,11,16.54,25,0,0,0,0,0,0,49,0,0
2.5,197786,SCIGLASS,2002,101.53,2,0,0,8,0,0.63,0,5.9,13,72,0,0
2.39,6361,SCIGLASS,1968,101.52,6.04,6.05,1.51,0,0,0,0,6.76,6.04,75.12,0,0
2.57,166620,SCIGLASS,1997,101.52,17.48,10.46,7.69,2.79,0,0,0,3.47,0,54.44,5.19,0
2.71,472447,SCIGLASS,2012,101.52,7.92,0,0,11.32,0,0,1.5,2,8.18,59.74,3.21,7.65
2.62,367105,SCIGLASS,2005,101.52,12.08,0,0,3.69,0,1.21,0,5.85,12.88,61.43,2.39,1.99
2.62,473377,SCIGLASS,2012,101.52,12.08,0,0,3.69,0,1.21,0,5.85,12.88,61.43,2.39,1.99
2.49,366121,SCIGLASS,2001,101.52,21.26,8.24,5.51,3.51,0,0,0,4.23,0,58.67,0.1,0
2.66,472442,SCIGLASS,2012,101.52,9.57,0,0,11.85,0,0,1.5,2,7.76,61.13,0,7.71
2.66,472450,SCIGLASS,2012,101.52,9.55,0,0,11.39,0,1,1,4,7.74,59.14,0,7.7
2.46,151537,SCIGLASS,1971,101.52,0,10,0,0,0,0,0,10.26,15.48,65.78,0,0
2.48,166848,SCIGLASS,1999,101.51,10,0,0,9.1,0,0.97,0,5.94,6.1,69.4,0,0
2.46,191121,SCIGLASS,1972,101.51,19.5,0,0,3,0,0,0,4.01,16.5,58.5,0,0
2.81,472256,SCIGLASS,2011,101.5,4.6,0,0,4.7,0,0,0,3.8,4.8,62.2,17.7,3.7
2.8,114115,SCIGLASS,2006,101.5,10.03,16.56,25.07,0,0,0,0,0,0.3,49.14,0.4,0
2.52,415304,SCIGLASS,2007,101.49,16.5,6.6,0,6,0,0,0,4.89,0,61,6.5,0
2.53,366229,SCIGLASS,2003,101.49,13.99,8.05,0,17.5,0,0,0,6.95,0,55,0,0
2.77,190838,SCIGLASS,1998,101.49,11.33,6,14.91,3.11,0,0,0,3,0,55.94,7.2,0
2.43,407388,SCIGLASS,2007,101.49,21.4,10.64,0.7,4.7,0,0,0,5.25,0,58,0.8,0
2.49,462961,SCIGLASS,2008,101.49,1.7,0,0,7.8,0,0.44,0,5.45,13,73.1,0,0
2.33,470347,SCIGLASS,2011,101.49,19.24,9.1,0,0,0,1.3,5,0,6.27,60.58,0,0
2.59,166608,SCIGLASS,1997,101.48,17.3,10.99,8.6,2.4,0,0,0,2.99,0,53.4,5.8,0
2.4,407047,SCIGLASS,2002,101.48,19.36,8,0,2.89,0,0,0,5.1,0,62.99,3.14,0
2.56,474123,SCIGLASS,2011,101.48,12.42,0,0,0,0,1,0,5,17.46,58.1,0,7.5
2.44,363456,SCIGLASS,2004,101.48,12.81,6.3,0,3.52,0,0,0,5.7,0,69.74,3.41,0
2.5,366120,SCIGLASS,2001,101.48,20.56,7.32,5.51,4.01,0,0,0,4.21,0,59.77,0.1,0
2.52,194455,SCIGLASS,2000,101.48,1.7,0,0,7.8,0,0.44,0,5.46,13.01,73.07,0,0
2.61,405931,SCIGLASS,1997,101.47,16.06,7.1,9.92,0.78,0,0,0,3.1,0,57.81,6.7,0
2.48,166849,SCIGLASS,1999,101.47,10,0,0,11,0,1.04,0,5.93,4,69.5,0,0
2.69,418604,SCIGLASS,2008,101.46,14.63,2.5,0,23.79,0,0,0,5.1,0,55.44,0,0
2.76,432274,SCIGLASS,2009,101.46,10,16.46,25,0,0,0,0,0,0,50,0,0
2.96,441495,SCIGLASS,2009,101.46,0,26.8,23.99,0,0,0,0,0,12.04,38.63,0,0
2.96,427844,SCIGLASS,2009,101.46,0,26.8,24.05,0,0,0,0,0,12.02,38.59,0,0
2.46,166853,SCIGLASS,1999,101.45,9,0,0,9.1,0,1.03,0,5.92,4.5,71.9,0,0
2.57,427389,SCIGLASS,2008,101.45,9.59,0,0,17.19,0.14,0.19,0,5.29,4.79,64.26,0,0
2.5,447509,SCIGLASS,2001,101.45,18.58,7,0,0,0,0,0,3.8,0,60.44,11.63,0
2.81,472245,SCIGLASS,2011,101.44,7.5,0,0,4.6,0,0,0,3.68,4.8,59.75,17.51,3.6
2.71,194391,SCIGLASS,2000,101.44,12,0,7,4,0,5.45,0,8.49,4.5,54,1,5
2.47,166856,SCIGLASS,1999,101.44,7.3,0,0,11.1,0,1.03,0,6.01,3.5,72.5,0,0
2.5,389038,SCIGLASS,2007,101.44,1.88,0,0,8.29,0,0.6,0,5.6,12.7,72.37,0,0
2.36,407016,SCIGLASS,2002,101.44,19.64,8,0,3.11,0,0,0,5.4,0,65.29,0,0
2.41,407402,SCIGLASS,2007,101.44,21.75,11.69,0,4.39,0,0,0,5.53,0,58.08,0,0
2.44,67223,SCIGLASS,2006,101.44,35.53,12.5,0,0,0,0,0,2.5,21.6,29.31,0,0
2.39,471649,SCIGLASS,2012,101.43,22.76,0,0,0,0,7,8,0,1.86,61.81,0,0
2.57,192166,SCIGLASS,1999,101.43,10,0,0,13.7,0,5.01,0,12.02,0,60.7,0,0
2.63,442862,SCIGLASS,2006,101.42,14.31,4.02,8.8,10.21,0,0,0,4.13,0,59.95,0,0
2.5,190435,SCIGLASS,1998,101.42,15.6,7.99,0,6,0,0,0,5.03,0,60.5,6.3,0
2.56,432284,SCIGLASS,2009,101.42,1.7,0,0.1,3.2,0,7.47,0,15.95,3,65.3,1.7,3
2.59,446484,SCIGLASS,2006,101.42,2,0,0,7.5,0,4.54,0,11.38,5,66,0.5,4.5
2.48,458723,SCIGLASS,2011,101.42,5.43,0,0.04,0.27,0,5.69,0,12.79,8.81,65.95,0.05,2.39
2.55,474111,SCIGLASS,2011,101.42,15.4,0,0,0,0,4,0,8,12.17,56.27,0,5.58
2.5,166850,SCIGLASS,1999,101.42,6.7,0,0,11.1,0,1.02,0,6,6.1,70.5,0,0
2.46,67227,SCIGLASS,2006,101.42,35.58,12.5,0,1.95,0,0,0,2.5,21.63,27.26,0,0
2.54,474112,SCIGLASS,2011,101.41,11,0,2.36,0,0,3.5,0,8,11.46,61.6,1.59,1.9
2.73,191541,SCIGLASS,1999,101.41,7.6,0,2.7,0.5,0,7.61,0,10.5,3.3,54.7,10.8,3.7
2.51,461117,SCIGLASS,2002,101.41,2,0,0,9.1,0,0.5,0,5.31,13.5,71,0,0
2.51,461674,SCIGLASS,2001,101.41,2,0,0,9.1,0,0.5,0,5.31,13.5,71,0,0
2.51,407175,SCIGLASS,2006,101.41,2,0,0,9.1,0,0.5,0,5.31,13.6,70.9,0,0
2.51,446485,SCIGLASS,2006,101.41,2,0,0,9.1,0,0.5,0,5.31,13.6,70.9,0,0
2.5,360026,SCIGLASS,1996,101.4,15.56,8,0,5.99,0,0,0,5,0,60.53,6.32,0
2.65,428546,SCIGLASS,2009,101.4,2.3,10.63,12,7.35,0,0,0,5.22,0,61.45,2.45,0
2.39,166728,SCIGLASS,1996,101.4,1,0,0,0,0,2.53,0,8.87,10.5,78.5,0,0
2.47,166855,SCIGLASS,1999,101.4,6.7,0,0,9.2,0,1.09,0,6.01,6.1,72.3,0,0
2.47,462950,SCIGLASS,2008,101.4,6.7,0,0,9.2,0,1.09,0,6.01,6.1,72.3,0,0
2.44,195082,SCIGLASS,1999,101.4,0.99,0,0,0.99,0,5.03,0,13.68,3.19,77.52,0,0
2.51,461685,SCIGLASS,2001,101.4,2,0,0,9.13,0,0.5,0,5.34,13.55,70.88,0,0
2.35,427458,SCIGLASS,2009,101.39,3,0,0,0,0,6.17,0,15.02,0,77.2,0,0
2.56,442216,SCIGLASS,2010,101.39,0,16.32,0,11.44,0.27,0,9.05,0,9.78,54.53,0,0
2.34,166746,SCIGLASS,1996,101.38,3.4,0,0,0.5,0,0,0,4.18,10.1,83.2,0,0
2.51,6038,SCIGLASS,1961,101.37,1,0,2,5.5,0,0.64,0,5.23,16.5,70.5,0,0
2.48,366122,SCIGLASS,2001,101.37,18.55,7.74,5.51,3.61,0,0,0,4.18,0,61.68,0.1,0
2.39,407386,SCIGLASS,2007,101.36,18.9,13.41,1.2,2.5,0,0,0,5.55,0,59.6,0.2,0
2.97,66730,SCIGLASS,1983,101.36,0,18,8.13,0,0,0,0,0,16.44,34.27,0,24.52
2.59,462153,SCIGLASS,2010,101.35,6.4,0,0,3.5,0.08,7.49,0,13.57,3.6,59.81,4,2.9
2.64,193608,SCIGLASS,2001,101.35,16.9,2.95,8.6,5,0,0,0,3.4,4.5,58,0.5,1.5
2.39,195091,SCIGLASS,1999,101.35,11.7,0,0,0,0,0.26,0,4.19,11,74.2,0,0
2.51,192170,SCIGLASS,1999,101.35,0,0,0,6.5,0,5,0,13.88,3.2,72.77,0,0
2.71,194387,SCIGLASS,2000,101.34,14,0,8,4,0,3.68,0.23,6.03,5.4,53.5,3.5,3
2.36,184457,SCIGLASS,1995,101.34,11.88,0,0,0,0,2.63,0,7.53,4.45,74.85,0,0
2.5,6004,SCIGLASS,1957,101.34,0,0,2,5.5,0,0.63,0,5.21,16.1,71.9,0,0
2.47,461683,SCIGLASS,2001,101.34,16.1,5.01,0,8.8,0,0,0,5.03,4.9,61.5,0,0
2.52,474129,SCIGLASS,2011,101.34,9.74,0,0,3.57,0,3,0,8,13.82,61.25,0,1.96
2.51,432271,SCIGLASS,2009,101.33,2.1,0,0,9.3,0,0.56,0,5.17,13.5,70.7,0,0
2.46,458725,SCIGLASS,2011,101.33,4.49,0,0.05,0.27,0,5.7,0,13,8.81,67.56,0.05,1.4
2.56,472234,SCIGLASS,2011,101.32,11.79,8.2,5.68,4.15,0,0,0,4,0,60.59,6.91,0
2.65,193602,SCIGLASS,2001,101.32,15.3,4.87,7.75,5.55,0,0.51,0,3.69,1.6,56.3,2.75,3
2.39,166705,SCIGLASS,1996,101.32,3.4,0,0,0.9,0,0,0,4.04,15.31,77.67,0,0
2.52,195129,SCIGLASS,1999,101.32,7.9,1.83,0,13.5,0,2,0,7.99,3.1,65,0,0
2.41,407381,SCIGLASS,2007,101.32,20.02,9.91,0,5.2,0,0,0,5.33,0,60.86,0,0
2.74,426591,SCIGLASS,2008,101.32,0,18.86,0,32,0,0,11.46,0,0,39,0,0
2.4,198001,SCIGLASS,2003,101.31,16.57,7,0,4.77,0,0,0,5,0,65.57,2.4,0
2.4,407074,SCIGLASS,2002,101.31,16.57,7,0,4.77,0,0,0,5,0,65.57,2.4,0
2.42,31304,SCIGLASS,1981,101.31,12.01,0,0,0,0,0,0,3.7,18.25,67.35,0,0
2.55,121853,SCIGLASS,1996,101.31,21.65,0,0.06,9.48,1.93,1.47,1.14,3.5,8.12,53.96,0,0
2.39,151927,SCIGLASS,1999,101.3,3.37,0,0,0.92,0,0,0,4,15.39,77.62,0,0
2.43,195127,SCIGLASS,1999,101.3,2.1,8.49,0,2.8,0,1.96,0,11.85,6.2,67.9,0,0
2.46,190442,SCIGLASS,1998,101.3,16.9,7.03,0,3.7,0,0,0,4.27,0,62.6,6.8,0
2.46,190438,SCIGLASS,1998,101.3,18.2,9,1.8,2.9,0,0,0,4.01,0,59.7,5.69,0
2.41,407407,SCIGLASS,2007,101.3,17.6,13.38,1,4.7,0,0,0,5.82,0,58.5,0.3,0
2.42,407408,SCIGLASS,2007,101.3,19.3,11.58,2.1,4.4,0,0,0,4.92,0,58.9,0.1,0
2.51,167115,SCIGLASS,1999,101.3,0.6,0,0,9.65,0,0.12,0,5.73,13.7,71.5,0,0
2.64,418605,SCIGLASS,2008,101.3,18.35,4.3,0,22.23,0,0,0,4.8,0,51.62,0,0
2.46,360034,SCIGLASS,1996,101.29,16.95,7,0,3.64,0,0,0,4.3,0,62.67,6.73,0
2.47,6158,SCIGLASS,1990,101.29,1.3,0.85,0,4.4,0,0,0,4.44,17.8,72.5,0,0
2.63,121847,SCIGLASS,1996,101.29,17.05,0,1.87,9.62,1.87,1.36,1.18,3.35,8.16,56.83,0,0
2.46,360029,SCIGLASS,1996,101.29,18.15,9,1.82,2.91,0,0,0,4,0,59.73,5.68,0
2.45,190450,SCIGLASS,1998,101.29,19.8,7.01,0.9,3.9,0,0,0,3.98,0,61.1,4.6,0
2.72,194389,SCIGLASS,2000,101.29,13,0.09,5,4.4,0,4,0,6.8,5.5,54,3.5,5
2.53,432281,SCIGLASS,2009,101.29,1.2,0,0.1,2.1,0,7.25,0,15.44,3.6,67.5,1.6,2.5
2.49,23533,SCIGLASS,1942,101.29,0,0,0,4.2,5,0,0,4.41,14.01,73.67,0,0
2.47,172720,SCIGLASS,1998,101.28,18.7,6.95,0,6.3,0,0,0,4.54,0,61.59,3.2,0
2.45,360044,SCIGLASS,1996,101.28,19.81,7,0.91,3.85,0,0,0,4,0,61.07,4.64,0
2.49,166614,SCIGLASS,1997,101.28,18.91,10.47,6.6,0.4,0,0,0,2.95,0,57.55,4.4,0
2.6,404890,SCIGLASS,2003,101.28,13.08,19.19,5.04,3.6,0,0,0,4.94,0,52.34,3.09,0
2.4,380708,SCIGLASS,2004,101.28,3.41,0,0,0.93,0,0,0,4,13.48,79.46,0,0
2.53,195135,SCIGLASS,1999,101.28,5.1,3.01,0,14.01,0,1.97,0,8.93,3.1,65.16,0,0
2.58,195132,SCIGLASS,1999,101.28,0,2.26,0,15,0,4.45,0,14.47,0,65.1,0,0
2.67,418608,SCIGLASS,2008,101.28,14.91,4.6,0,24.24,0,0,0,5.2,0,52.33,0,0
3.35,369473,SCIGLASS,1973,101.28,6,9.77,40,5,0,4.51,0,0,1,35,0,0
2.34,68752,SCIGLASS,1986,101.28,34.72,25,0,0,0,0,0,0,21.1,20.46,0,0
2.34,68759,SCIGLASS,1986,101.28,34.72,25,0,0,0,0,0,0,21.1,20.46,0,0
2.72,442864,SCIGLASS,2006,101.28,11.7,14.48,24,0,0,0,0,0,0,50.8,0.3,0
2.54,376510,SCIGLASS,1986,101.27,0,0,0,5.65,0,0,0,4,22.92,68.7,0,0
2.7,51803,SCIGLASS,1955,101.27,0,0,21.08,0,0,0,0,3.13,11.36,65.7,0,0
2.6,166609,SCIGLASS,1997,101.26,18.3,10.99,9.5,1.6,0,0,0,1.97,0,52.4,6.5,0
2.46,458726,SCIGLASS,2011,101.26,4.82,0,0.05,0.73,0,5.6,0,12.5,8.79,67.32,0.05,1.4
2.6,462160,SCIGLASS,2010,101.25,6.4,0,0,3.6,0.08,7.54,0,13.02,3.5,59.41,4,3.7
2.52,195183,SCIGLASS,1999,101.25,12,0.91,0,6,0,1.34,0,5.5,8.5,64,2,1
2.59,429022,SCIGLASS,2007,101.25,17.6,3.94,10.42,4.66,0,0,0,3.05,0,60.2,1.38,0
2.71,426594,SCIGLASS,2008,101.25,0,19.75,0,29,0,0,11.5,0,0,41,0,0
2.48,23522,SCIGLASS,1942,101.24,0,0,0,4.11,2.91,0,0,4.37,15.96,73.89,0,0
2.62,418602,SCIGLASS,2008,101.24,14.71,4.6,0,21.13,0,0,0,5.1,0,55.7,0,0
2.75,447530,SCIGLASS,2001,101.24,15.14,6,18.63,1.51,0,0,0,2,0,55.17,2.79,0
2.47,166615,SCIGLASS,1997,101.23,17.6,10.5,6.6,0.4,0,0,0,2.93,0,58.7,4.5,0
3.09,447531,SCIGLASS,2001,101.23,8.65,8,37.2,0,0,0,0,0,0,47.38,0,0
2.6,193601,SCIGLASS,2001,101.23,14.75,4.81,7.2,4.9,0,0,0,3.22,2.05,59.55,2.15,2.6
2.49,166616,SCIGLASS,1997,101.22,17.6,10.49,6.6,1.2,0,0,0,2.93,0,57.9,4.5,0
2.6,462161,SCIGLASS,2010,101.22,5.6,0,0,3.6,0.08,7.51,0,13.12,3.5,60.11,4,3.7
2.71,472457,SCIGLASS,2012,101.22,6.47,0,0,16.01,0,0,1,2,7.86,60.06,0,7.82
2.5,195177,SCIGLASS,1999,101.22,13,3.62,0,7,0,1.34,0,6.26,6,63,0,1
2.52,166605,SCIGLASS,1997,101.21,18.68,10.97,7.59,1.29,0,0,0,2.45,0,55.14,5.09,0
2.54,446481,SCIGLASS,2006,101.21,1.5,0,0,3,0,6.51,0,13.7,4,67.5,2,3
2.4,407373,SCIGLASS,2007,101.21,17.2,14.82,3.2,2.2,0,0,0,4.79,0,58.5,0.5,0
2.52,407169,SCIGLASS,2006,101.21,0.8,0,0.6,0.2,0,9.83,0,19.98,4.1,63.8,0,1.9
2.48,434791,SCIGLASS,2009,101.21,18.3,0,0,4.6,0,5.42,0,9.79,3.4,59.7,0,0
3.03,447526,SCIGLASS,2001,101.21,14.15,2,29.01,1.41,0,0,0,2,0,50.03,2.61,0
2.39,197998,SCIGLASS,2003,101.21,17.99,7,0,3.87,0,0,0,4.5,0,65.47,2.38,0
2.39,407071,SCIGLASS,2002,101.21,17.99,7,0,3.87,0,0,0,4.5,0,65.47,2.38,0
2.55,432278,SCIGLASS,2009,101.21,1.3,0,0.09,2.8,0,8.03,0,16.5,2.9,65.49,1.7,2.4
2.48,369274,SCIGLASS,2005,101.2,21.57,7.5,0,7.88,0,0,0,4.1,0,57.65,2.5,0
2.54,172716,SCIGLASS,1998,101.19,17.78,6.03,0,1.59,0,0,0,3.07,0,59.24,13.48,0
2.86,472249,SCIGLASS,2011,101.19,7.4,0,0,3.6,0,0,0,2.89,4.7,58.7,20.3,3.6
2.46,445070,SCIGLASS,2010,101.19,0,0,0,5.9,0,0,0,3.75,15.65,75.89,0,0
2.43,195134,SCIGLASS,1999,101.19,2,7.75,0,2,0,0,0,7.44,12,70,0,0
2.48,403980,SCIGLASS,2001,101.19,16.04,7.7,3.41,7.92,0,0,0,4.54,0,61.58,0,0
2.31,470343,SCIGLASS,2011,101.19,17.73,11.1,0,0,0,1.1,4.6,0,5.91,60.75,0,0
2.48,403970,SCIGLASS,2001,101.19,21.56,7.35,5.01,3.81,0,0,0,3.38,0,60.08,0,0
2.66,418598,SCIGLASS,2008,101.19,14.32,4.47,0,23.27,0,0,0,4.97,0,54.16,0,0
2.65,190181,SCIGLASS,1998,101.18,18.77,0,0,6.44,0,0,0,2.99,0,61.08,11.9,0
2.52,166618,SCIGLASS,1997,101.18,17.5,10.36,6.6,2.8,0,0,0,2.92,0,56.6,4.4,0
2.51,193598,SCIGLASS,2001,101.18,12.1,5.28,5.9,4.2,0,0.13,0,4.07,3.4,64.7,1.4,0
2.57,198379,SCIGLASS,1984,101.18,10.2,0,0,16.65,3,1.8,0,5.91,2.14,61.48,0,0
2.48,403971,SCIGLASS,2001,101.18,21.56,8.34,5.01,3.81,0,0,0,3.39,0,59.07,0,0
2.55,166646,SCIGLASS,1997,101.18,17.11,13.97,8.6,1.6,0,0,0,1.95,0,52.15,5.8,0
2.48,442869,SCIGLASS,2006,101.18,16.2,7.31,3.5,8.2,0,0,0,4.37,0,61.6,0,0
2.51,166617,SCIGLASS,1997,101.17,17.41,10.38,6.6,2,0,0,0,2.93,0,57.45,4.4,0
2.54,166619,SCIGLASS,1997,101.17,17.61,10.48,6.6,3.6,0,0,0,2.93,0,55.45,4.5,0
2.42,363443,SCIGLASS,2004,101.17,15.89,6.7,0,5.19,0,0,0,4.5,0,65.38,3.51,0
2.56,474130,SCIGLASS,2011,101.17,9.38,3,2.35,1.72,0,2,0,6,12.36,59,1.58,3.78
3.05,66734,SCIGLASS,1983,101.17,0,15,16.21,0,0,0,0,0,15.56,38.12,0,16.28
2.53,166611,SCIGLASS,1997,101.17,21.32,11.04,7.5,1.6,0,0,0,1.96,0,52.65,5.1,0
2.53,166622,SCIGLASS,1997,101.17,17.61,9.98,6.6,2.4,0,0,0,2.93,0,57.15,4.5,0
2.39,197991,SCIGLASS,2003,101.17,17.97,8,0,3.86,0,0,0,4.5,0,64.46,2.38,0
2.39,407064,SCIGLASS,2002,101.17,17.97,8,0,3.86,0,0,0,4.5,0,64.46,2.38,0
2.46,369267,SCIGLASS,2005,101.16,21.5,8.8,0,7.18,0,0,0,4.1,0,56.93,2.65,0
2.85,472257,SCIGLASS,2011,101.16,4.5,0,0,3.6,0,0,0,2.86,4.8,61.2,20.6,3.6
2.59,462155,SCIGLASS,2010,101.16,5.3,0,0,3.1,0.08,7.84,0,13.43,3.4,60.41,4,3.6
2.38,407382,SCIGLASS,2007,101.16,16.3,11.04,0,4.4,0,0,0,5.72,0,63.7,0,0
2.61,67229,SCIGLASS,2006,101.16,33.15,12.5,9.97,0,0,0,0,0,20.15,25.39,0,0
2.43,458721,SCIGLASS,2011,101.15,3.35,0,0.05,0.27,0,5.1,0,11.8,8.76,70.76,0.05,1.01
2.66,472443,SCIGLASS,2012,101.15,9.55,0,0,12.69,0,0,1.5,1,7.74,60.98,0,7.69
2.53,166602,SCIGLASS,1997,101.15,17.4,11.01,7.6,2,0,0,0,2.44,0,55.5,5.2,0
2.45,363457,SCIGLASS,2004,101.15,15.78,6.5,0,4.81,0,0,0,4.2,0,64.94,4.92,0
2.88,472445,SCIGLASS,2012,101.15,9.48,0,0,11.73,0,0,1.5,1,7.68,60.53,1.6,7.63
2.65,472451,SCIGLASS,2012,101.14,9.54,0,0,12.24,0,1,2,1.5,6.28,60.9,0,7.68
2.61,447091,SCIGLASS,2000,101.14,15.6,8.68,10.7,0,0,0,0,1.96,0,57,7.2,0
2.55,166603,SCIGLASS,1997,101.14,17.22,10.93,7.52,2.77,0,0,0,2.42,0,54.15,6.13,0
2.59,166604,SCIGLASS,1997,101.14,17.4,11,7.6,3.6,0,0,0,2.44,0,53.9,5.2,0
2.53,367102,SCIGLASS,2005,101.14,9.99,0,0,6.19,0,0.13,0,3.44,13.58,64.43,0.39,2.99
2.43,442871,SCIGLASS,2006,101.14,15.5,8.42,3.2,5,0,0,0,4.52,0,64.5,0,0
2.67,418607,SCIGLASS,2008,101.14,13.79,4.3,0,22.4,0,0,0,4.8,0,55.85,0,0
2.7,418601,SCIGLASS,2008,101.14,13.98,4.3,0,25.33,0,0,0,4.8,0,52.73,0,0
2.36,407035,SCIGLASS,2002,101.13,19.6,8,0,3.88,0,0,0,4.5,0,65.15,0,0
2.59,462154,SCIGLASS,2010,101.13,5.8,0,0,4,0.08,7.42,0,12.92,3.5,60.41,4,3
2.51,400294,SCIGLASS,2005,101.13,8.3,1.76,0,6.4,0,0,0,3.97,15.1,65.6,0,0
2.41,407401,SCIGLASS,2007,101.13,18.7,9.76,0,5.8,0,0,0,4.97,0,61.9,0,0
2.69,417069,SCIGLASS,2008,101.13,14.34,4.48,0,23.31,0,0,0,4.76,0,54.24,0,0
2.56,166623,SCIGLASS,1997,101.13,17.23,11.54,7.61,2.8,0,0,0,2.44,0,54.3,5.21,0
2.51,407170,SCIGLASS,2006,101.12,1.3,0,0,0.5,0,8.48,0,16.94,4.1,66.5,0.8,2.5
2.8,458394,SCIGLASS,2011,101.12,0.65,0,0,14.03,0,4.4,0,9.6,3.18,59.77,0,9.49
2.48,167114,SCIGLASS,1999,101.12,0.6,0,0,8.4,0,0.12,0,5.3,13.1,73.6,0,0
2.59,405925,SCIGLASS,1997,101.11,15.59,8,10.66,0,0,0,0,2,0,57.66,7.2,0
2.69,63119,SCIGLASS,1992,101.11,0.19,0,0,8.49,0,0,0,3.14,13.98,62.83,0,12.48
2.59,429024,SCIGLASS,2007,101.11,17.4,3.97,10.83,4.66,0,0,0,2.7,0,60.23,1.32,0
2.54,166624,SCIGLASS,1997,101.1,17.26,11.41,7.53,2.77,0,0,0,2.42,0,54.56,5.15,0
2.23,407017,SCIGLASS,2002,101.1,17.34,10,0,0,0,0,0,5,0,68.76,0,0
2.46,369275,SCIGLASS,2005,101.1,20.8,8.7,0,7.2,0,0,0,4,0,57.74,2.66,0
2.58,195180,SCIGLASS,1999,101.1,13,2.82,4,7,0,2.78,0,6.5,5,58,0,2
2.55,360038,SCIGLASS,1996,101.09,19.36,7,0,4.09,0,0,0,3,0,57.05,10.59,0
2.5,365749,SCIGLASS,2003,101.09,10.5,0,0,5.9,0,1.47,0,5.02,9.8,64.3,4.1,0
2.5,367109,SCIGLASS,2005,101.09,10.5,0,0,5.9,0,1.47,0,5.02,9.8,64.3,4.1,0
2.48,6153,SCIGLASS,1990,101.08,1.5,1.46,0,5.1,0,0.63,0,5.19,15,72.2,0,0
2.4,360028,SCIGLASS,1996,101.07,16.95,9,0,2.96,0,0,0,4,0,62.68,5.48,0
2.48,401766,SCIGLASS,2002,101.07,8.25,5,0,4.54,0,2,2,5,11.04,63.24,0,0
2.45,403973,SCIGLASS,2001,101.07,18.45,9.16,4.51,4.11,0,0,0,3.66,0,61.18,0,0
2.46,366126,SCIGLASS,2001,101.06,18.25,9.31,6.01,2.6,0,0,0,3.21,0,60.68,1,0
2.52,195176,SCIGLASS,1999,101.06,12.5,1.81,0,8.5,0,2,0,6.25,7,62,0,1
2.41,403982,SCIGLASS,2001,101.06,14.64,9.73,3.1,4.81,0,0,0,4.69,0,64.09,0,0
2.44,195151,SCIGLASS,1999,101.06,9.8,6.02,0,0,0,4.98,0,11.96,5.9,62.4,0,0
2.39,401783,SCIGLASS,2002,101.06,15.79,5,0,0,0,5,0,10,4.79,60.48,0,0
2.78,198371,SCIGLASS,1984,101.06,5.39,0,0,42.44,1.57,0.75,0,4.65,0.68,45.58,0,0
2.65,472467,SCIGLASS,2012,101.06,7.98,0,0,10.53,0,0,1,1.5,12.13,60.21,0,7.71
2.58,474126,SCIGLASS,2011,101.06,10.75,0,4.61,0,0,4,0,7,13.07,57.92,0,3.71
2.33,229,VERA,1973,101.0587,0,0,0,0,0,0,30,0,18.0003,53.0584,0,0
2.47,401770,SCIGLASS,2002,101.05,8.25,5,0,4.54,0,4,4,5,7.02,63.24,0,0
2.4,407365,SCIGLASS,2007,101.05,20.1,11.65,0,5,0,0,0,4.7,0,59.6,0,0
2.67,418606,SCIGLASS,2008,101.05,9.87,4.6,0,24.48,0,0,0,5.1,0,57,0,0
2.52,474128,SCIGLASS,2011,101.05,11.26,0,0,4.42,0,3,0,7,12.72,60.71,0,1.94
2.56,422070,SCIGLASS,2008,101.05,15.5,8,4.66,7.67,0,0,0,4,0,61.22,0,0
2.36,151924,SCIGLASS,1999,101.04,0,0,0,0,0,10,14,0,0,77.04,0,0
2.77,444312,SCIGLASS,1998,101.04,14.8,0,5.5,6.6,0,4.79,0,6.55,5.3,48.5,7,2
2.56,405927,SCIGLASS,1997,101.04,18.59,8,8.6,1.57,0,0,0,2,0,56.47,5.81,0
2.4,190437,SCIGLASS,1998,101.03,16.98,9.01,0,2.99,0,0,0,3.93,0,62.63,5.49,0
2.59,462158,SCIGLASS,2010,101.03,4.9,0,0,2.9,0.08,8.13,0,13.31,3.2,60.51,4,4
2.5,151949,SCIGLASS,1999,101.03,1.7,0,0,8.45,0,1,0,5,12.45,72.43,0,0
2.46,401774,SCIGLASS,2002,101.03,8.25,5,0,4.54,0,6,6,5,3.01,63.23,0,0
2.46,191270,SCIGLASS,1999,101.03,16.8,0,2,0.4,0,2.42,0,5.51,12.4,61.5,0,0
2.5,195041,SCIGLASS,1999,101.03,14.9,0,0,8.9,0,4.57,0,8.96,2.2,61.5,0,0
2.44,366127,SCIGLASS,2001,101.02,17.15,9.38,6.51,2.6,0,0,0,3.2,0,61.68,0.5,0
2.99,66728,SCIGLASS,1983,101.02,0,14.5,8.17,0,0,0,0,0,16.51,37.22,0,24.62
2.63,472235,SCIGLASS,2011,101.02,20.68,10,12.44,1.51,0,0,0,1,0,51.19,4.2,0
2.6,172888,SCIGLASS,1976,101.02,7,14.34,0,6.3,4.2,6.29,0,13.59,14.1,35.2,0,0
2.53,405929,SCIGLASS,1997,101.01,17.23,9,8.63,0.78,0,0,0,2,0,57.54,5.83,0
2.49,366133,SCIGLASS,2001,101.01,20.62,7.94,5.13,2.51,0,0,0,2.74,0,60.06,2.01,0
2.43,458720,SCIGLASS,2011,101.01,3.34,0,0.05,0.27,0,5.4,0,11.8,8.75,70.34,0.05,1.01
2.57,166643,SCIGLASS,1997,101.01,17.4,9.08,8.7,2.4,0,0,0,1.93,0,55.6,5.9,0
2.62,415116,SCIGLASS,1999,101.01,6.1,0,2.1,9.8,0,1.77,0,5.54,7.3,67.1,0,1.3
2.36,427459,SCIGLASS,2009,101.01,2,0,0,0,0,7.25,0,15.76,0,76,0,0
2.49,78625,SCIGLASS,1998,101.01,1.77,0,0,9.53,0,0,0,3.11,16.46,70.14,0,0
2.48,78626,SCIGLASS,1998,101.01,1.77,0,0,9.53,0,0,0,3.11,16.46,70.14,0,0
2.5,78628,SCIGLASS,1998,101.01,1.77,0,0,9.53,0,0,0,3.11,16.46,70.14,0,0
2.4,194449,SCIGLASS,2000,101,2,0,0,1,0,0,0,3,16,78,0,1
2.49,166444,SCIGLASS,1998,101,1,0,0,9.5,0,0.31,0,3.69,14,72.5,0,0
2.5,166858,SCIGLASS,1999,101,1,0,0,9.5,0,0.31,0,3.69,14,72.5,0,0
2.5,192823,SCIGLASS,2001,101,1,0,0,9.5,0,0.31,0,3.69,14,72.5,0,0
2.5,195044,SCIGLASS,1999,101,1,0,0,9.5,0,0.31,0,3.69,14,72.5,0,0
2.5,195093,SCIGLASS,1999,101,1,0,0,9.5,0,0.31,0,3.69,14,72.5,0,0
2.49,434798,SCIGLASS,2009,101,1,0,0,9.5,0,0.31,0,3.69,14,72.5,0,0
2.5,439439,SCIGLASS,2000,101,1,0,0,9.5,0,0.31,0,3.69,14,72.5,0,0
2.49,473957,SCIGLASS,1997,101,1,0,0,9.5,0,0.31,0,3.69,14,72.5,0,0
2.51,407171,SCIGLASS,2006,101,2.9,0,0,1.3,0,8.43,0,15.88,4,65.19,0.8,2.5
2.47,369271,SCIGLASS,2005,100.99,22.88,7.4,0,8.36,0,0,0,3.5,0,57.29,1.56,0
2.44,458719,SCIGLASS,2011,100.99,3.34,0,0.05,0.27,0,4.6,0,10.4,10.98,70.29,0.05,1.01
2.48,6150,SCIGLASS,1990,100.99,2.01,0,0,6.63,0,0.64,0,4.19,15.59,71.93,0,0
2.48,78624,SCIGLASS,1998,100.99,1.75,0,0,9.44,0,0,0,3.08,16.3,70.42,0,0
2.49,78627,SCIGLASS,1998,100.99,1.72,0,0,9.53,0,0,0,3.11,16.46,70.17,0,0
2.45,370552,SCIGLASS,2004,100.99,40.97,15,0,0,0,0,0,0,24.9,20.12,0,0
2.45,372178,SCIGLASS,2004,100.99,40.97,15,0,0,0,0,0,0,24.9,20.12,0,0
2.55,51806,SCIGLASS,1955,100.99,0,0,0,8.86,0,0,0,3.12,13.1,75.91,0,0
2.51,166626,SCIGLASS,1997,100.98,21.3,11.46,7.5,1.2,0,0,0,1.42,0,53.1,5,0
2.56,474121,SCIGLASS,2011,100.98,7.89,0,0,0,0,6,0,10,6.72,62.35,8.02,0
2.55,166632,SCIGLASS,1997,100.98,16.07,10.63,12.08,0.76,0,0,0,1.03,0,52.9,7.51,0
2.6,462162,SCIGLASS,2010,100.98,5.1,0,0,3.4,0.08,8.06,0,13.13,3.2,60.31,4,3.7
2.39,407364,SCIGLASS,2007,100.98,16.8,10.16,1.9,2.8,0,0,0,4.22,0,64.6,0.5,0
2.64,418603,SCIGLASS,2008,100.98,14.07,6.3,0,22.77,0,0,0,4.9,0,52.94,0,0
2.56,360022,SCIGLASS,1996,100.97,18.08,8,0,4.97,0,0,0,3,0,57.73,9.19,0
2.55,472233,SCIGLASS,2011,100.97,13.24,8.2,3.39,4.13,0,0,0,3,0,59.84,9.17,0
2.39,166727,SCIGLASS,1996,100.97,1,0,0,0,0,2.54,0,7.43,11.5,78.5,0,0
2.4,151931,SCIGLASS,1999,100.97,3.33,0,0,2.75,0,0,0,2.97,15.21,76.71,0,0
3.11,447519,SCIGLASS,2001,100.97,11.45,0,32.54,1.4,0,0,0,2,0,51,2.58,0
2.58,191266,SCIGLASS,1999,100.96,9.6,0,4.5,7.5,0,2.06,1.29,3.21,8.2,62.2,0,2.4
2.49,6076,SCIGLASS,1961,100.96,3.88,0,0,5.48,0,0.83,0,4.34,17.74,68.69,0,0
2.56,376509,SCIGLASS,1986,100.96,0,0,0,6.58,0,0,0,3,22.86,68.52,0,0
2.55,166627,SCIGLASS,1997,100.95,17.36,12.03,7.58,2.79,0,0,0,1.92,0,54.09,5.18,0
2.5,407172,SCIGLASS,2006,100.95,0.6,0,0,0.2,0,7.83,0,15.42,5.1,68.5,0.2,3.1
2.45,458715,SCIGLASS,2011,100.95,4.97,0,0.04,0.27,0,5.89,0,11.99,8.76,67.98,0.05,1
2.47,6152,SCIGLASS,1990,100.95,1.3,0,0,7.52,0,0,0,2.97,15.14,74.02,0,0
2.43,363450,SCIGLASS,2004,100.94,16.46,6.9,0,5.77,0,0,0,3.8,0,64.67,3.34,0
2.66,187034,SCIGLASS,2001,100.94,0.9,4.14,0,7.2,10,0.61,0,4.29,16.2,57.6,0,0
2.53,360039,SCIGLASS,1996,100.94,16.72,6,0,5.01,0,0,0,3,0,60.94,9.27,0
2.55,405926,SCIGLASS,1997,100.93,15.92,8,8.7,1.59,0,0,0,2,0,58.84,5.88,0
2.43,407376,SCIGLASS,2007,100.93,20.2,10.9,1.8,5.5,0,0,0,3.63,0,58.2,0.7,0
2.42,2115,SCIGLASS,1924,100.93,0,0,0,0,0,0,0,3.7,22.14,75.09,0,0
2.45,434793,SCIGLASS,2009,100.93,18.31,0,0,4,0,5.03,0,8.53,3.2,61.86,0,0
2.76,472250,SCIGLASS,2011,100.93,7.7,0,0,8.4,0,0,0,2.46,4.9,60.86,12.91,3.7
2.53,190445,SCIGLASS,1998,100.93,16.71,5.97,0,5,0,0,0,2.99,0,60.96,9.3,0
2.6,360047,SCIGLASS,1996,100.93,15.93,8,10.89,3.98,0,0,0,2,0,57.19,2.94,0
2.51,407174,SCIGLASS,2006,100.93,2.1,0,0,1.4,0,8.46,0,15.97,4,65.8,0.8,2.4
2.38,462413,SCIGLASS,2011,100.93,8.52,0,0,0,0,6.5,0,12.2,6.47,67.24,0,0
3.34,369474,SCIGLASS,1973,100.93,8,7.38,40,5,0,4.55,0,0,1,35,0,0
2.86,432287,SCIGLASS,2009,100.92,6,0,7.3,6.1,0,1.31,0,3.41,6.7,56,9.1,5
2.66,427395,SCIGLASS,2008,100.92,12.68,0,0,21.97,0.29,0.26,0,4.6,0.29,60.83,0,0
2.5,432277,SCIGLASS,2009,100.91,1.2,0,0.1,0.2,0,8.81,0,16.8,4.1,66.9,0.3,2.5
2.53,446198,SCIGLASS,2001,100.91,11.2,0,2.4,5.3,0,2.78,0,6.03,8.2,64,0,1
2.5,407166,SCIGLASS,2006,100.9,1.2,0,0,0.2,0,8.8,0,16.8,4.1,66.9,0.4,2.5
2.51,166606,SCIGLASS,1997,100.89,20,10.98,7.5,1.2,0,0,0,1.41,0,54.7,5.1,0
2.48,23523,SCIGLASS,1942,100.89,0,0,0,2.91,4.91,0,0,3.22,15.96,73.89,0,0
2.39,370548,SCIGLASS,2004,100.89,34.94,20,0,0,0,0,0,0,21.24,24.71,0,0
2.39,372173,SCIGLASS,2004,100.89,34.94,20,0,0,0,0,0,0,21.24,24.71,0,0
2.52,166625,SCIGLASS,1997,100.88,18.66,11.5,7.58,1.99,0,0,0,1.58,0,54.49,5.08,0
2.5,166628,SCIGLASS,1997,100.88,17.48,12.02,6.59,2.39,0,0,0,2.07,0,55.84,4.49,0
2.68,474131,SCIGLASS,2011,100.88,7.47,2,4.49,0,0,5,0,7,10,54.65,3.04,7.23
2.6,190464,SCIGLASS,1998,100.88,15.91,7.99,10.91,4,0,0,0,1.92,0,57.25,2.9,0
2.52,432275,SCIGLASS,2009,100.88,1.2,0,0.1,1.4,0,8.11,0,15.47,4.1,67.1,0.9,2.5
2.51,407168,SCIGLASS,2006,100.87,1.2,0,0,1.4,0,8.11,0,15.46,4.1,67.2,0.9,2.5
2.51,126324,SCIGLASS,1974,100.87,9.07,0,0,8.83,1.87,0,0,2.46,14.68,63.96,0,0
2.4,407348,SCIGLASS,2007,100.87,17.9,9.55,0,6.1,0,0,0,4.32,0,63,0,0
2.49,190459,SCIGLASS,1998,100.87,18.98,7,0,0,0,0,0,2.07,0,59.44,13.38,0
2.53,134903,SCIGLASS,1997,100.87,11.18,0,2.39,5.29,0,2.78,0,6.02,8.19,64.03,0,0.99
2.53,462000,SCIGLASS,1998,100.87,11.18,0,2.39,5.29,0,2.78,0,6.02,8.19,64.03,0,0.99
2.82,198372,SCIGLASS,1984,100.86,4.63,0,0,50.5,1.35,0.63,0,3.96,0.6,39.19,0,0
2.4,198000,SCIGLASS,2003,100.86,17.95,7,0,4.72,0,0,0,3.5,0,65.32,2.37,0
2.4,407073,SCIGLASS,2002,100.86,17.95,7,0,4.72,0,0,0,3.5,0,65.32,2.37,0
2.54,405928,SCIGLASS,1997,100.86,14.55,8,8.75,1.6,0,0,0,2,0,60.05,5.91,0
2.41,427185,SCIGLASS,2004,100.85,18.7,7.79,0,6.2,0,0,0,3.56,0,62.7,1.9,0
2.45,474095,SCIGLASS,2012,100.85,1.9,2.75,0,6.5,0,0.19,0,4.31,10.8,74.4,0,0
2.59,190408,SCIGLASS,1997,100.85,16.64,3,0,6.07,0,0,0,2.4,0,61.52,11.22,0
2.6,462156,SCIGLASS,2010,100.85,4.6,0,0,2.6,0.08,8.43,0,13.03,3.1,60.71,4,4.3
2.59,462157,SCIGLASS,2010,100.85,5,0,0,3.1,0.08,8.35,0,13.01,3,60.41,4,3.9
2.38,401754,SCIGLASS,2002,100.85,15.67,10,0,0,0,5,0,10,4.76,55.42,0,0
2.49,360049,SCIGLASS,1996,100.84,19.01,7,0,0,0,0,0,2,0,59.46,13.37,0
2.67,136117,SCIGLASS,1976,100.84,14.3,0,5.2,18.8,0,0,0,2.24,0,60.3,0,0
2.51,190878,SCIGLASS,1997,100.84,22.6,0,0,6.3,0,4.35,0,6.89,4.1,56.6,0,0
2.65,166629,SCIGLASS,1997,100.84,14.81,10.96,21.32,0,0,0,0,0,0,53.75,0,0
2.59,462159,SCIGLASS,2010,100.84,4.5,0,0,3.3,0.08,8.32,0,13.13,3,60.71,4,3.8
2.51,407167,SCIGLASS,2006,100.84,1.7,0,0,1.8,0,8.25,0,15.49,3.5,66.8,1.3,2
2.48,190443,SCIGLASS,1998,100.83,18.2,6.96,0,4.3,0,0,0,2.67,0,60.7,8,0
2.4,166704,SCIGLASS,1996,100.83,3.4,0,0,2.3,0,0,0,2.55,15.21,77.37,0,0
2.91,151534,SCIGLASS,1971,100.83,0,24.39,21.45,0,0,0,0,0,12.9,42.09,0,0
3.55,445517,SCIGLASS,2009,100.83,0,6.3,0,0,0,0,0,0,0,36.45,58.08,0
2.57,190465,SCIGLASS,1998,100.83,16.2,7.97,6.6,4,0,0,0,2.06,0,58,6,0
2.41,197999,SCIGLASS,2003,100.83,16.37,7.5,0,4.71,0,0,0,3.5,0,64.79,3.96,0
2.41,407072,SCIGLASS,2002,100.83,16.37,7.5,0,4.71,0,0,0,3.5,0,64.79,3.96,0
2.49,134918,SCIGLASS,1997,100.83,1,0,0,9,0,0.63,0,3.7,14,72.5,0,0
2.49,190825,SCIGLASS,1999,100.83,1,0,0,9,0,0.63,0,3.7,14,72.5,0,0
2.49,190972,SCIGLASS,1999,100.83,1,0,0,9,0,0.63,0,3.7,14,72.5,0,0
2.49,462015,SCIGLASS,1998,100.83,1,0,0,9,0,0.63,0,3.7,14,72.5,0,0
2.4,198005,SCIGLASS,2003,100.82,17.94,7.5,0,5.14,0,0,0,3.5,0,64.37,2.37,0
2.4,407078,SCIGLASS,2002,100.82,17.94,7.5,0,5.14,0,0,0,3.5,0,64.37,2.37,0
2.98,66733,SCIGLASS,1983,100.82,0,15,16.63,0,0,0,0,0,15.96,41.54,0,11.69
2.41,359599,SCIGLASS,2004,100.82,3.36,0,0,2.31,0,0,0,2.5,15.33,77.32,0,0
2.51,461669,SCIGLASS,2001,100.82,7,2.63,0,9,0,2.6,0,7.59,8,64,0,0
2.36,197994,SCIGLASS,2003,100.81,12.19,7,0,7.15,0,0,0,4.5,0,69.97,0,0
2.36,407067,SCIGLASS,2002,100.81,12.19,7,0,7.15,0,0,0,4.5,0,69.97,0,0
2.37,462414,SCIGLASS,2011,100.81,8.51,0,0,0,0,6.5,0,11.8,6.46,67.54,0,0
2.36,407036,SCIGLASS,2002,100.81,19.56,8,0,4.64,0,0,0,3.6,0,65.01,0,0
2.5,434792,SCIGLASS,2009,100.81,18.2,0,0,4.6,0,6.56,0,9.85,4.2,57.4,0,0
2.54,67228,SCIGLASS,2006,100.81,34.19,12.5,5.14,0,0,0,0,0,20.78,28.2,0,0
2.8,472251,SCIGLASS,2011,100.8,7.6,0,0,6.9,0,0,0,2,4.8,59.9,15.9,3.7
2.77,187322,SCIGLASS,1999,100.8,2.05,0,10.36,5.6,0,4.52,0,6.7,4.18,61.17,0.15,6.07
2.47,151538,SCIGLASS,1971,100.8,0,14.86,0,0,0,0,0,10,15.48,60.46,0,0
2.73,191549,SCIGLASS,1999,100.8,7.2,0,4.2,3,0,7.58,0,9.12,2.5,55.6,8,3.6
2.49,166644,SCIGLASS,1997,100.8,17.1,9.73,5.4,4,0,0,0,2.37,0,58.6,3.6,0
2.51,190877,SCIGLASS,1997,100.8,16.5,0,0,6.9,0,4.24,0,7.36,3.6,61.1,0,1.1
2.41,166862,SCIGLASS,1999,100.8,19.08,0,0,0,0,4.92,0,7.78,4.69,64.33,0,0
2.41,190881,SCIGLASS,1997,100.8,19.08,0,0,0,0,4.92,0,7.78,4.69,64.33,0,0
2.41,195048,SCIGLASS,1999,100.8,19.08,0,0,0,0,4.92,0,7.78,4.69,64.33,0,0
2.41,195097,SCIGLASS,1999,100.8,19.08,0,0,0,0,4.92,0,7.78,4.69,64.33,0,0
2.7,472446,SCIGLASS,2012,100.79,9.39,0,0,11.61,0,0,1.5,0,7.61,59.94,3.18,7.56
2.48,360035,SCIGLASS,1996,100.79,18.17,7,0,4.33,0,0,0,2.6,0,60.69,8,0
2.57,360048,SCIGLASS,1996,100.79,16.16,8,6.62,4.04,0,0,0,2,0,58,5.97,0
2.45,433992,SCIGLASS,2010,100.79,0,0,0,7.05,0,0,0,2.5,15.6,75.64,0,0
2.45,445069,SCIGLASS,2010,100.79,0,0,0,7.05,0,0,0,2.5,15.6,75.64,0,0
2.98,447529,SCIGLASS,2001,100.78,11.43,6,32.46,0,0,0,0,0,0,50.89,0,0
2.49,195146,SCIGLASS,1999,100.78,23,5.95,0,12.7,0,0,0,2.93,5.6,50.6,0,0
2.46,370551,SCIGLASS,2004,100.78,41.1,12.5,0,0,0,0,0,0,24.98,22.2,0,0
2.46,372177,SCIGLASS,2004,100.78,41.1,12.5,0,0,0,0,0,0,24.98,22.2,0,0
