Repository: OUANZOUGUIAbdelhak/Convert-Composition

# 🧪 Oxide-to-Element Composition Converter

This Python script automates the conversion of **oxide-based chemical compositions** (e.g., `SiO2`, `Fe2O3`, etc.) into their corresponding **elemental compositions** (e.g., `Si`, `Fe`, `O`), using molecular weight ratios.

It is especially useful for **materials science**, **glass science**, and **geochemistry** workflows that require tracking of elemental contributions in complex mixtures.

---

## 📥 Input

The script reads a `.csv` file containing oxide percentages (by weight), such as:

| Sample | SIO2 | AL2O3 | FE2O3 | NA2O | ... |
|--------|------|--------|--------|-------|
| A      | 45.0 | 15.0   | 5.0    | 2.0   |

File: Data.csv (part 4 of 7)
DENSITY,Num,Origin,Year,Somme Ox,Al2O3,B2O3,BaO,CaO,Fe2O3,K2O,Li2O,MgO,Na2O,SiO2,SrO,ZrO2
2.44,372175,SCIGLASS,2004,100.78,41.16,12.5,0,0,0,0,0,0,20.85,26.27,0,0
2.41,359604,SCIGLASS,2004,100.77,3.36,0,0,2.31,0,1,0,4,13.29,76.81,0,0
2.47,372663,SCIGLASS,1996,100.77,19.79,7.21,0,1.67,0,0,0,2.06,0,59.21,10.83,0
2.44,369265,SCIGLASS,2005,100.77,21.4,10.1,0,7.14,0,0,0,3.1,0,56.39,2.64,0
2.66,472444,SCIGLASS,2012,100.77,9.52,0,0,13.53,0,0,1.5,0,7.72,60.83,0,7.67
2.39,359603,SCIGLASS,2004,100.77,3.36,0,0,0.92,0,1,0,4,13.27,78.22,0,0
2.39,381527,SCIGLASS,2002,100.77,3.36,0,0,0.92,0,1,0,4,13.27,78.22,0,0
2.4,417067,SCIGLASS,2008,100.77,3.36,0,0,0.92,0,1,0,4,13.27,78.22,0,0
2.5,403979,SCIGLASS,2001,100.77,17.25,8.54,3.51,9.02,0,0,0,3.28,0,59.17,0,0
2.68,472456,SCIGLASS,2012,100.76,7.99,0,0,14.95,0,0,1.5,0,8.26,60.33,0,7.73
2.43,359605,SCIGLASS,2004,100.76,3.36,0,0,3.7,0,1,0,4,13.3,75.4,0,0
2.41,401782,SCIGLASS,2002,100.76,12.02,5,0,0,0,5,0,10,7.31,61.43,0,0
3.43,445522,SCIGLASS,2009,100.75,0,7,0,0,0,0,0,0,0,40.73,53.02,0
2.82,472252,SCIGLASS,2011,100.75,7.5,0,0,6.2,0,0,0,1.85,4.8,59.4,17.4,3.6
2.47,190460,SCIGLASS,1998,100.75,19.3,7.01,0,1.6,0,0,0,2.04,0,60.3,10.5,0
2.59,166647,SCIGLASS,1997,100.75,17.48,10.25,5.29,4.39,0,0,0,2.21,0,57.14,3.99,0
2.42,195113,SCIGLASS,1999,100.75,14.28,3.03,0,0,0,4.96,0,9.06,5.79,63.63,0,0
2.37,197990,SCIGLASS,2003,100.75,13.45,9,0,3.48,0,0,0,4,0,67.61,3.21,0
2.37,407063,SCIGLASS,2002,100.75,13.45,9,0,3.48,0,0,0,4,0,67.61,3.21,0
2.54,446479,SCIGLASS,2006,100.74,1,0,1,3.5,0,7.8,0,14.44,2,68,1,2
2.94,66727,SCIGLASS,1983,100.74,0,14.5,8.34,0,0,0,0,0,16.87,40.07,0,20.96
3.07,97926,SCIGLASS,1986,100.74,0,10,30.53,0,0,0,0,0,12.34,47.87,0,0
2.63,191544,SCIGLASS,1999,100.74,6.19,0,2.19,2.49,0,9.75,0.43,12.38,1.49,57.24,7.59,0.99
2.51,405935,SCIGLASS,1997,100.74,16.25,8,6.66,3.25,0,0,0,2,0,60.08,4.5,0
2.43,195123,SCIGLASS,1999,100.74,14.31,5.97,0,2.6,0,1.97,0,6.03,8.7,61.16,0,0
2.5,190882,SCIGLASS,1997,100.73,16.58,0,0,6.99,0,4.03,0,7.02,3.89,61.43,0.79,0
2.39,166656,SCIGLASS,1996,100.73,3.38,0,0,0.93,0,1.06,0,3.99,13.64,77.73,0,0
2.47,77794,SCIGLASS,1981,100.73,1.7,0,0,8.42,0,1,0,4,13.44,72.17,0,0
2.4,370547,SCIGLASS,2004,100.73,35.06,17.5,0,0,0,0,0,0,21.31,26.86,0,0
2.4,372172,SCIGLASS,2004,100.73,35.06,17.5,0,0,0,0,0,0,21.31,26.86,0,0
2.28,112181,SCIGLASS,1990,100.73,0,41.66,0,0,0,0,16.66,0,0,42.41,0,0
2.27,83703,SCIGLASS,1994,100.73,0,41.66,0,0,0,0,16.66,0,0,42.41,0,0
2.76,187321,SCIGLASS,1999,100.72,2.07,0,8.35,5.65,0,4.52,0,6.71,4.21,61.69,1.4,6.12
2.39,447513,SCIGLASS,2001,100.72,18.35,10,0,2.52,0,0,0,3,0,62.19,4.66,0
2.61,166631,SCIGLASS,1997,100.72,16.4,11.02,16.5,0,0,0,0,0,0,54,2.8,0
2.53,446477,SCIGLASS,2006,100.72,2.5,0,0,4,0,7.5,0,13.72,2.5,67,1,2.5
2.39,166708,SCIGLASS,1996,100.72,3.4,0,0,0.9,0,1.16,0,4.06,13.6,77.6,0,0
2.5,190885,SCIGLASS,1997,100.72,19.78,0,0,6.69,0,4.56,0,7.27,2.39,60.03,0,0
2.82,34358,SCIGLASS,1983,100.72,9.9,0,0,37.62,6.93,2,0,4.67,0,39.6,0,0
2.71,191548,SCIGLASS,1999,100.72,10,0,3.7,3.7,0,7.16,0,8.46,3.5,54,7.1,3.1
2.44,458718,SCIGLASS,2011,100.72,3.33,0,0.05,0.27,0,5.2,0,10.5,9.83,70.49,0.05,1
2.6,401954,SCIGLASS,2002,100.71,10.68,0,0,0.39,0,4.8,0,8.72,7.09,69.03,0,0
2.55,427391,SCIGLASS,2008,100.71,9.1,0,0,16.7,0.15,1.5,0,5.03,3.3,64.93,0,0
2.36,401747,SCIGLASS,2002,100.71,15.56,15,0,0,0,5,0,10,4.72,50.43,0,0
2.42,198002,SCIGLASS,2003,100.71,17.88,7,0,5.98,0,0,0,3,0,63.69,3.16,0
2.42,407075,SCIGLASS,2002,100.71,17.88,7,0,5.98,0,0,0,3,0,63.69,3.16,0
2.4,389039,SCIGLASS,2007,100.71,3.35,0,0,0.92,0,1.1,0,4,13.57,77.77,0,0
2.44,195137,SCIGLASS,1999,100.71,0,5.98,0,2.79,0,2.02,0,9.01,9.39,71.52,0,0
2.5,195092,SCIGLASS,1999,100.7,0,0,0,11.38,0,2,0,6.01,6.29,75.02,0,0
2.5,462947,SCIGLASS,2008,100.7,0,0,0,11.38,0,2,0,6.01,6.29,75.02,0,0
2.42,359602,SCIGLASS,2004,100.7,9.78,0,0,0,0,0,0,2,16.85,72.07,0,0
2.41,407405,SCIGLASS,2007,100.7,18.88,9.6,0,7.19,0,0,0,3.7,0,61.33,0,0
2.51,401741,SCIGLASS,2002,100.7,15.77,10,0,8.67,0,5,0,10,4.79,46.47,0,0
2.51,360037,SCIGLASS,1996,100.69,13.71,7,0,3.77,0,0,0,2.5,0,62.87,10.84,0
2.44,458716,SCIGLASS,2011,100.69,3.33,0,0.05,0.27,0,5.9,0,11.5,8.71,69.88,0.05,1
2.81,34361,SCIGLASS,1983,100.69,9,0,0,36,6,2,0,4.69,6,37,0,0
2.41,190745,SCIGLASS,1997,100.69,12.69,25.5,0,1.23,0,0,0,3,0,48.41,9.86,0
2.56,190452,SCIGLASS,1998,100.68,16.5,5.96,0.9,4.6,0,0,0,2.02,0,60,10.7,0
2.36,462412,SCIGLASS,2011,100.68,8.34,0,0,0,0,6.5,0,11.4,6.46,67.98,0,0
2.47,195110,SCIGLASS,1999,100.68,9.8,2.94,0,8.7,0,1.97,0,6.01,5.9,65.36,0,0
2.49,173376,SCIGLASS,2000,100.67,2,0,0,8,0.56,0.63,0,4.48,13,72,0,0
2.57,427390,SCIGLASS,2008,100.67,9,0,0,16.5,0,1.75,0,5.32,3.1,65,0,0
2.52,360040,SCIGLASS,1996,100.67,19.47,6,0,4.94,0,0,0,2,0,59.13,9.13,0
2.5,365752,SCIGLASS,2003,100.67,10.4,0,0,4.1,0,4,0,6.97,9.7,61.4,4.1,0
2.52,166613,SCIGLASS,1997,100.66,14.6,11.01,7.7,2,0,0,0,1.55,0,58.6,5.2,0
2.62,405934,SCIGLASS,1997,100.66,11.37,8,10.69,0,0,0,0,1,0,59.49,10.11,0
2.38,407389,SCIGLASS,2007,100.66,18.81,12.15,0,3.7,0,0,0,3.74,0,61.76,0.5,0
2.39,191156,SCIGLASS,2000,100.66,8.2,6.76,0,1.19,0,0.23,2.94,0,6.84,72.5,0,2
2.56,360046,SCIGLASS,1996,100.65,16.47,6,0.9,4.61,0,0,0,2,0,60.02,10.65,0
2.52,190446,SCIGLASS,1998,100.65,19.51,5.97,0,4.9,0,0,0,2.02,0,59.15,9.1,0
2.86,192514,SCIGLASS,2000,100.65,1,0,4,8.11,0,0,0,1.68,7.81,60.12,0,17.93
2.86,192540,SCIGLASS,2000,100.65,1,0,4,8.01,0,0,0,1.68,8.01,60.02,0,17.93
2.53,134901,SCIGLASS,1997,100.65,2.5,0,1.3,8.99,0,4.28,0,8.79,4.3,68.8,0.39,1.3
2.53,446196,SCIGLASS,2001,100.65,2.5,0,1.3,8.99,0,4.28,0,8.79,4.3,68.8,0.39,1.3
2.53,461998,SCIGLASS,1998,100.65,2.5,0,1.3,8.99,0,4.28,0,8.79,4.3,68.8,0.39,1.3
2.53,473918,SCIGLASS,2012,100.65,2.5,0,1.3,8.99,0,4.28,0,8.79,4.3,68.8,0.39,1.3
2.52,360036,SCIGLASS,1996,100.64,15.31,7,0,5.89,0,0,0,2.5,0,61.38,8.56,0
2.53,166642,SCIGLASS,1997,100.64,17.28,13,7.59,2.79,0,0,0,1.05,0,53.84,5.09,0
2.51,309408,SCIGLASS,1976,100.64,2.55,0,0,7.45,0.22,1.22,0,4.12,12.99,72.09,0,0
2.77,432289,SCIGLASS,2009,100.64,6,0,5,6.1,0,1.71,0,3.33,6,60,9.9,2.6
2.52,360042,SCIGLASS,1996,100.64,18.1,5,0,4.98,0,0,0,2,0,61.36,9.2,0
2.46,369281,SCIGLASS,2005,100.64,21.06,8.29,0,7.21,0,0,0,2.6,0,57.92,3.56,0
2.45,458717,SCIGLASS,2011,100.64,3.31,0,0.04,0.27,0,5.9,0,11,8.76,69.31,0.05,2
2.54,376508,SCIGLASS,1986,100.64,0,0,0,7.5,0,0,0,2,22.8,68.34,0,0
2.4,471660,SCIGLASS,2012,100.64,17.23,0,0,0,0,7,7,0,5.71,63.7,0,0
2.5,166648,SCIGLASS,1997,100.63,17.9,11.14,3.6,4.4,0,0,0,2.19,0,57.7,3.7,0
2.46,170458,SCIGLASS,1998,100.63,16.93,7.07,0,7.85,0,0,0,2.97,0,62.55,3.26,0
2.6,166637,SCIGLASS,1997,100.63,15.78,10,4.29,0.79,0,0,0,1.05,0,55.64,13.08,0
2.52,190448,SCIGLASS,1998,100.63,18.08,5.04,0,4.99,0,0,0,2,0,61.33,9.19,0
2.52,190444,SCIGLASS,1998,100.63,15.3,6.97,0,5.9,0,0,0,2.47,0,61.4,8.59,0
2.42,403976,SCIGLASS,2001,100.63,15.44,9.43,3.2,5.61,0,0,0,3.26,0,63.69,0,0
2.37,407372,SCIGLASS,2007,100.63,20.5,14.33,0,4.1,0,0,0,3.6,0,58.1,0,0
2.77,427467,SCIGLASS,2009,100.62,4.7,0,3.6,6.2,0,3,0,5.42,4.8,66.5,4.7,1.7
2.74,187320,SCIGLASS,1999,100.62,2.09,0,5.27,5.71,0,4.52,0,6.71,4.26,62.32,3.56,6.18
2.39,197992,SCIGLASS,2003,100.62,17.9,8,0,5.13,0,0,0,3,0,64.22,2.37,0
2.39,407065,SCIGLASS,2002,100.62,17.9,8,0,5.13,0,0,0,3,0,64.22,2.37,0
2.38,407355,SCIGLASS,2007,100.62,15.66,14.37,1.19,4.39,0,0,0,4.35,0,60.47,0.19,0
2.42,51795,SCIGLASS,1955,100.62,0,0,0,0,0,5.98,0,12.55,6.49,75.6,0,0
2.51,190884,SCIGLASS,1997,100.61,17.8,0,0,7.9,0,4.46,0,7.05,4.3,59.1,0,0
2.45,370549,SCIGLASS,2004,100.61,38.27,12.5,0,0,0,0,0,0,21.14,28.7,0,0
2.45,372174,SCIGLASS,2004,100.61,38.27,12.5,0,0,0,0,0,0,21.14,28.7,0,0
2.5,360041,SCIGLASS,1996,100.61,21.13,6,0,6.64,0,0,0,2,0,58.71,6.13,0
2.44,363451,SCIGLASS,2004,100.61,15.4,6.8,0,6.74,0,0,0,3,0,65.32,3.35,0
2.64,166633,SCIGLASS,1997,100.6,15.2,10.5,12.4,0,0,0,0,0,0,54.1,8.4,0
2.45,372664,SCIGLASS,1996,100.6,19.54,7,0,3.3,0,0,0,2,0,61.13,7.63,0
2.45,190461,SCIGLASS,1998,100.6,19.51,7.01,0,3.3,0,0,0,2.02,0,61.16,7.6,0
2.5,190447,SCIGLASS,1998,100.6,21.12,6.02,0,6.6,0,0,0,2.01,0,58.75,6.1,0
2.46,458722,SCIGLASS,2011,100.6,3.29,0,0.04,0.27,0,5.9,0,10.6,8.7,68.77,0.05,2.98
2.36,197993,SCIGLASS,2003,100.6,19.52,8,0,4.72,0,0,0,3,0,65.36,0,0
2.36,407066,SCIGLASS,2002,100.6,19.52,8,0,4.72,0,0,0,3,0,65.36,0,0
2.39,407374,SCIGLASS,2007,100.6,15.48,10.28,0,6.69,0,0,0,4.12,0,64.03,0,0
2.48,370550,SCIGLASS,2004,100.6,41.24,10,0,0,0,0,0,0,25.06,24.3,0,0
2.48,372176,SCIGLASS,2004,100.6,41.24,10,0,0,0,0,0,0,25.06,24.3,0,0
2.43,68758,SCIGLASS,1986,100.6,41.24,10,0,0,0,0,0,0,25.06,24.3,0,0
2.44,190439,SCIGLASS,1998,100.59,21,8.97,0,4.1,0,0,0,2.02,0,58.4,6.1,0
2.94,66732,SCIGLASS,1983,100.59,0,15,16.89,0,0,0,0,0,16.22,43.73,0,8.75
2.91,151533,SCIGLASS,1971,100.59,0,20.11,21.69,0,0,0,0,0,12.93,45.86,0,0
2.26,112180,SCIGLASS,1990,100.59,0,52.63,0,0,0,0,21.05,0,0,26.91,0,0
2.55,198006,SCIGLASS,2003,100.58,16.67,8.7,9.45,4.18,0,0,0,1.4,0,58.25,1.93,0
2.55,407079,SCIGLASS,2002,100.58,16.67,8.7,9.45,4.18,0,0,0,1.4,0,58.25,1.93,0
2.55,472227,SCIGLASS,2011,100.58,16.67,8.7,9.45,4.18,0,0,0,1.4,0,58.25,1.93,0
2.73,187319,SCIGLASS,1999,100.58,2.1,0,4.23,5.73,0,4.52,0,6.71,4.27,62.54,4.28,6.2
2.47,399143,SCIGLASS,2007,100.58,2.26,0,0,8.22,0.02,0.12,0,2.08,13.89,73.99,0,0
2.73,426593,SCIGLASS,2008,100.58,0,18.29,0,30,0,0.61,9.68,0,2,40,0,0
3.04,447528,SCIGLASS,2001,100.57,12.52,4,33.88,0,0,0,0,0,0,50.17,0,0
2.41,370546,SCIGLASS,2004,100.57,35.17,15,0,0,0,0,0,0,21.38,29.02,0,0
2.41,372171,SCIGLASS,2004,100.57,35.17,15,0,0,0,0,0,0,21.38,29.02,0,0
2.44,360030,SCIGLASS,1996,100.56,21,9,0,4.12,0,0,0,2,0,58.35,6.09,0
2.5,366123,SCIGLASS,2001,100.56,21.56,6.7,5.21,5.01,0,0,0,1.7,0,60.18,0.2,0
2.53,190619,SCIGLASS,2000,100.56,17.3,3.99,0,9.5,0,3.5,0,6.57,6.7,53,0,0
2.4,166657,SCIGLASS,1996,100.55,3.38,1.31,0,0.93,0,1.06,0,4,13.64,76.23,0,0
2.6,166612,SCIGLASS,1997,100.55,18.08,10.62,5.49,0.79,0,0,0,1.04,0,57.44,7.09,0
2.49,472228,SCIGLASS,2011,100.55,15.25,10.18,6.07,4.44,0,0,0,1.99,0,59.58,3.04,0
2.92,34359,SCIGLASS,1983,100.55,10.89,0,0,29.7,7.92,2.72,0,4.77,0,44.55,0,0
2.83,192515,SCIGLASS,2000,100.54,1,3.7,3.8,7.71,0,0,0,1.68,7.71,57.61,0,17.33
2.83,192541,SCIGLASS,2000,100.54,1,3.7,3.8,7.71,0,0,0,1.68,7.71,57.61,0,17.33
2.58,195179,SCIGLASS,1999,100.54,13.93,2.84,3.98,5.97,0,2.79,1.1,3.27,6.96,57.71,0,1.99
2.42,401740,SCIGLASS,2002,100.54,15.49,20,0,4.26,0,5,0,10,4.7,41.09,0,0
2.5,166638,SCIGLASS,1997,100.54,17.38,11.01,4.39,0.79,0,0,0,1.04,0,57.14,8.79,0
2.47,405936,SCIGLASS,1997,100.54,16.6,8,4.53,4.98,0,0,0,2,0,61.37,3.06,0
2.47,190449,SCIGLASS,1998,100.53,16.6,8.03,0.9,3.8,0,0,0,2,0,61.5,7.7,0
2.87,472253,SCIGLASS,2011,100.53,7.4,0,0,4.7,0,0,0,1.36,4.7,58.55,20.22,3.6
2.64,190631,SCIGLASS,2000,100.52,7.8,1.03,0,5.9,0,3.97,0,6.02,6.6,58.3,5.5,5.4
2.45,195141,SCIGLASS,1999,100.52,14.3,2.95,0,2.6,0,7.99,0,11.98,0,60.7,0,0
2.43,363454,SCIGLASS,2004,100.52,16.58,6.9,0,3.37,0,0,0,2.2,0,65.23,6.24,0
2.39,166726,SCIGLASS,1996,100.52,1,0,0,0,0,2.55,0,5.97,12.5,78.5,0,0
2.6,114013,SCIGLASS,1998,100.52,14.59,0,0,22.29,0,0,0,1.5,0,62.14,0,0
2.49,166607,SCIGLASS,1997,100.51,19.88,10.99,7.49,1.19,0,0,0,0.53,0,55.34,5.09,0
2.6,365746,SCIGLASS,2003,100.51,10.38,0,0,7.49,0,1.28,0,3.16,9.69,63.43,4.09,0.99
2.51,166630,SCIGLASS,1997,100.51,16.8,12.01,14.7,0,0,0,0,0,0,57,0,0
2.34,401757,SCIGLASS,2002,100.51,18.45,10,0,0,0,5,0,8,4.67,54.39,0,0
2.47,360043,SCIGLASS,1996,100.51,16.63,8,0.9,3.82,0,0,0,2,0,61.48,7.68,0
2.48,360023,SCIGLASS,1996,100.5,16.68,8,0,4.58,0,0,0,2,0,60.77,8.47,0
2.72,187318,SCIGLASS,1999,100.5,2.11,0,2.12,5.77,0,4.52,0,6.71,4.3,62.97,5.76,6.24
2.41,407400,SCIGLASS,2007,100.5,14.4,14.64,0.99,3.3,0,0,0,3.28,0,59.59,4.3,0
2.38,407387,SCIGLASS,2007,100.5,17.98,12.95,0,4.99,0,0,0,3.56,0,60.33,0.69,0
2.36,407391,SCIGLASS,2007,100.5,16,10.63,0,4.4,0,0,0,3.67,0,65.8,0,0
2.42,407392,SCIGLASS,2007,100.5,22.9,9.83,0,6.8,0,0,0,2.47,0,58.5,0,0
2.42,166765,SCIGLASS,1996,100.49,1,0,0,0,0,0,0,1.49,22,76,0,0
2.42,166764,SCIGLASS,1996,100.49,1,0,0,0,0,0,0,1.49,22.5,75.5,0,0
2.42,372665,SCIGLASS,1996,100.49,19.82,7,0,5.03,0,0,0,2,0,62,4.64,0
2.42,198003,SCIGLASS,2003,100.49,17.14,7,0,6.42,0,0,0,2.5,0,64.27,3.16,0
2.42,363445,SCIGLASS,2004,100.49,17.14,7,0,6.42,0,0,0,2.5,0,64.27,3.16,0
2.42,407076,SCIGLASS,2002,100.49,17.14,7,0,6.42,0,0,0,2.5,0,64.27,3.16,0
2.36,197996,SCIGLASS,2003,100.49,15.91,7,0,6.12,0,0,0,3,0,68.46,0,0
2.36,407069,SCIGLASS,2002,100.49,15.91,7,0,6.12,0,0,0,3,0,68.46,0,0
2.61,439435,SCIGLASS,2000,100.48,16.5,0,0,7.9,0,4.72,0,6.26,4.6,54.8,2.2,3.5
2.43,166763,SCIGLASS,1996,100.48,1,0,0,9,0,0,0,1.48,10,79,0,0
2.55,6005,SCIGLASS,1957,100.48,0,0,5,5.5,0,2.62,0,5.36,12.5,69.5,0,0
2.55,376507,SCIGLASS,1986,100.48,0,0,0,7.96,0,0,0,1.5,22.77,68.25,0,0
2.48,190432,SCIGLASS,1998,100.48,16.68,8,0,4.59,0,0,0,1.99,0,60.73,8.49,0
2.72,187317,SCIGLASS,1999,100.48,2.11,0,0.77,5.77,0,4.51,0,6.69,4.3,62.93,7.16,6.24
2.45,474113,SCIGLASS,2011,100.47,14.07,1,1.17,0.43,0,3,0,5,10.93,63.14,0.79,0.94
2.42,190462,SCIGLASS,1998,100.47,19.81,7.01,0,5,0,0,0,1.99,0,62.06,4.6,0
2.76,458658,SCIGLASS,2005,100.47,7.6,0,6.86,10.87,0,1.5,2,0,6.93,57.36,0,7.35
2.44,195136,SCIGLASS,1999,100.47,5,5.96,0,5.5,0,4.99,0,11.96,0,67.06,0,0
2.45,191124,SCIGLASS,1972,100.47,23.5,0,0,3,0,2.83,0,4.14,12.5,54.5,0,0
2.33,401744,SCIGLASS,2002,100.47,18.19,20,0,0,0,5,0,8,4.6,44.68,0,0
2.4,472232,SCIGLASS,2011,100.46,16.44,10.6,0.69,5.71,0,0,0,2.9,0,61.44,2.68,0
2.4,401752,SCIGLASS,2002,100.46,11.93,10,0,0,0,5,0,10,7.25,56.28,0,0
2.78,458656,SCIGLASS,2005,100.46,7.61,0,6.87,12.57,0,1.5,2,0,5.09,57.46,0,7.36
2.77,458657,SCIGLASS,2005,100.46,7.61,0,6.86,11.72,0,1.5,2,0,6.01,57.41,0,7.35
2.52,400293,SCIGLASS,2005,100.46,8.2,1.77,0,8.2,0,0,0,1.99,15,65.3,0,0
2.74,194388,SCIGLASS,2000,100.45,13,0,7,4,0,4.1,0,4.35,6,53,4,5
2.4,407353,SCIGLASS,2007,100.45,20.42,12.64,0,4.6,0,0,0,2.64,0,58.35,1.8,0
2.43,369277,SCIGLASS,2005,100.45,19.93,9.7,0,8.32,0,0,0,2.6,0,58.18,1.72,0
2.89,66726,SCIGLASS,1983,100.45,0,14.5,8.53,0,0,0,0,0,17.24,43.04,0,17.14
2.47,166860,SCIGLASS,1999,100.45,16.71,0,0,5.7,0,3.9,0,6.08,3.7,64.36,0,0
2.47,190876,SCIGLASS,1997,100.45,16.71,0,0,5.7,0,3.9,0,6.08,3.7,64.36,0,0
2.47,195046,SCIGLASS,1999,100.45,16.71,0,0,5.7,0,3.9,0,6.08,3.7,64.36,0,0
2.47,195095,SCIGLASS,1999,100.45,16.71,0,0,5.7,0,3.9,0,6.08,3.7,64.36,0,0
2.63,166621,SCIGLASS,1997,100.45,17.5,10.02,6.6,4,0,0,0,1.03,0,56.8,4.5,0
2.54,193604,SCIGLASS,2001,100.45,12.3,2.92,5,7.5,0,0,0,1.63,2.6,66.1,2.3,0.1
2.44,401762,SCIGLASS,2002,100.45,8.14,5,0,0,0,5,0,10,9.9,62.41,0,0
2.42,407403,SCIGLASS,2007,100.44,16.6,12.42,4.4,3.9,0,0,0,2.32,0,60.5,0.3,0
2.79,458654,SCIGLASS,2005,100.44,6.13,0,6.92,13.5,0,1.5,2,0,5.12,57.86,0,7.41
2.47,166854,SCIGLASS,1999,100.44,6.7,0,0,11,0,2.98,0,6.06,2,71.7,0,0
2.34,474102,SCIGLASS,2012,100.43,1.4,4.66,0,7.5,0,1.97,0,7,11.9,65.9,0,0.1
2.53,190620,SCIGLASS,2000,100.43,18.8,4.02,0,9,0,3.53,0,5.98,6.7,52.4,0,0
2.43,401746,SCIGLASS,2002,100.43,18.51,10,0,4.24,0,5,0,8,4.68,50,0,0
2.44,370545,SCIGLASS,2004,100.43,35.29,12.5,0,0,0,0,0,0,21.45,31.19,0,0
2.44,372170,SCIGLASS,2004,100.43,35.29,12.5,0,0,0,0,0,0,21.45,31.19,0,0
2.44,67222,SCIGLASS,2006,100.43,35.29,12.5,0,0,0,0,0,0,21.45,31.19,0,0
2.43,68757,SCIGLASS,1986,100.43,35.29,12.5,0,0,0,0,0,0,21.45,31.19,0,0
2.44,150935,SCIGLASS,1992,100.42,36.06,11.6,0,0,0,0,0,0,20.89,31.87,0,0
2.44,175390,SCIGLASS,1992,100.42,36.06,11.6,0,0,0,0,0,0,20.89,31.87,0,0
2.68,426478,SCIGLASS,2005,100.42,9,28.21,0,27,0,0,8.21,0,0,28,0,0
2.57,195152,SCIGLASS,1999,100.42,0,8.45,0,15,0,4.37,0,14.6,0,58,0,0
2.47,134909,SCIGLASS,1997,100.42,1.3,0,0,9.29,0,2.99,0,6.56,8.29,71.3,0,0.69
2.47,446204,SCIGLASS,2001,100.42,1.3,0,0,9.29,0,2.99,0,6.56,8.29,71.3,0,0.69
2.47,462006,SCIGLASS,1998,100.42,1.3,0,0,9.29,0,2.99,0,6.56,8.29,71.3,0,0.69
2.7,472453,SCIGLASS,2012,100.41,4.78,0,0,13.16,0,1,1,1,8.72,61.11,0,9.64
2.67,191547,SCIGLASS,1999,100.41,5.6,0,1.5,3,0,7.3,0,8.61,2.7,58.6,10.3,2.8
2.73,472454,SCIGLASS,2012,100.41,3.18,0,0,13.11,0,1,1,1,8.69,60.9,0,11.53
2.45,67225,SCIGLASS,2006,100.41,35.34,12.5,0,1.94,0,0,0,0,21.48,29.15,0,0
3.35,447525,SCIGLASS,2001,100.4,10.5,2,43.88,0,0,0,0,0,0,44.02,0,0
2.47,67226,SCIGLASS,2006,100.4,35.39,12.5,0,3.89,0,0,0,0,21.51,27.11,0,0
2.7,458411,SCIGLASS,2011,100.38,0.64,0,0,11.13,0,4.5,0.6,6.5,4.33,63.29,0,9.39
2.5,447095,SCIGLASS,2000,100.38,13.5,9.71,5.5,4.5,0,0,0,1.67,0,61.5,4,0
2.69,191552,SCIGLASS,1999,100.38,8,0,8,10,0,3.67,1.11,3.3,2,60.3,2,2
2.46,10134,VERA,1919,100.38,10.31,0,0,23.81,0,0,0,0.38,10.09,55.79,0,0
2.42,405930,SCIGLASS,1997,100.37,17.62,9.8,6.62,1.61,0,0,0,1,0,60.74,2.98,0
2.37,195090,SCIGLASS,1999,100.37,0.89,0,0,0.69,0,0,0,1.19,12.8,84.8,0,0
2.42,166658,SCIGLASS,1996,100.37,3.38,2.63,0,0.93,0,1.06,0,4.01,13.64,74.72,0,0
2.44,369284,SCIGLASS,2005,100.36,20.63,8.5,0,8.55,0,0,0,2.1,0,58.71,1.87,0
2.38,407377,SCIGLASS,2007,100.36,20.32,13.01,0,4.8,0,0,0,2.78,0,59.45,0,0
2.62,417072,SCIGLASS,2008,100.36,14.96,4.72,0,21.57,0,0,0,2.51,0,56.6,0,0
2.9,151532,SCIGLASS,1971,100.35,0,15.06,22,0,0,0,0,0,13.09,50.2,0,0
2.88,166859,SCIGLASS,1999,100.35,2,0,8,7,0,0,0,0.85,0,63,18.5,1
2.88,195045,SCIGLASS,1999,100.35,2,0,8,7,0,0,0,0.85,0,63,18.5,1
2.88,195094,SCIGLASS,1999,100.35,2,0,8,7,0,0,0,0.85,0,63,18.5,1
2.47,166634,SCIGLASS,1997,100.35,20.38,9.59,12.23,0,0,0,0,0,0,58.15,0,0
2.46,10133,VERA,1919,100.35,10.19,0,0,12.54,0,0,0,0.35,22.12,55.15,0,0
2.52,446480,SCIGLASS,2006,100.33,2,0,0.5,5,0,7.16,0,12.17,3,68,1.5,1
2.52,401780,SCIGLASS,2002,100.33,7.86,5,0,0,0,5,2,5,9.55,60.22,0,5.7
2.7,417071,SCIGLASS,2008,100.33,14.18,4.46,0,25.67,0,0,0,2.37,0,53.65,0,0
2.8,34360,SCIGLASS,1983,100.33,8.91,3.59,0,35.64,5.94,1.99,0,4.66,1.98,37.62,0,0
2.86,66729,SCIGLASS,1983,100.32,0,18,8.64,0,0,0,0,0,17.46,42.33,0,13.89
2.37,407384,SCIGLASS,2007,100.32,16.21,13.02,0,5,0,0,0,3.53,0,62.56,0,0
2.9,66731,SCIGLASS,1983,100.32,0,15,17.22,0,0,0,0,0,16.53,46.39,0,5.18
2.55,134900,SCIGLASS,1997,100.31,9.59,0,0,6.4,0,5.02,0,7.3,5.3,62.2,2.8,1.7
2.55,428274,SCIGLASS,2009,100.31,9.59,0,0,6.4,0,5.02,0,7.3,5.3,62.2,2.8,1.7
2.55,446195,SCIGLASS,2001,100.31,9.59,0,0,6.4,0,5.02,0,7.3,5.3,62.2,2.8,1.7
2.55,461997,SCIGLASS,1998,100.31,9.59,0,0,6.4,0,5.02,0,7.3,5.3,62.2,2.8,1.7
2.39,194447,SCIGLASS,2000,100.31,2,0,0,1,0,1.29,0,3.02,14,78,0,1
2.4,194446,SCIGLASS,2000,100.31,2,0,0,2,0,1.29,0,3.02,13,78,0,1
2.41,194448,SCIGLASS,2000,100.31,2,0,0,2,0,1.29,0,3.02,14,77,0,1
2.53,376506,SCIGLASS,1986,100.31,0,0,0,8.41,0,0,0,1,22.74,68.16,0,0
2.57,429011,SCIGLASS,2007,100.31,21.06,1.47,3.5,2.94,0,0,0,0.99,0,70.35,0,0
2.39,191153,SCIGLASS,2000,100.3,8.5,7.81,0,1.48,0,0,2.11,0,7.16,71.24,0,2
2.39,194443,SCIGLASS,2000,100.3,2,0,0,3,0,1.29,0,3.01,11,79,0,1
2.41,194444,SCIGLASS,2000,100.3,2,0,0,3,0,1.29,0,3.01,12,78,0,1
2.52,191125,SCIGLASS,1972,100.3,19.5,0,0,9,0,2.76,0,4.04,6.5,58.5,0,0
2.47,401737,SCIGLASS,2002,100.28,18.12,30,0,12.46,0,5,0,8,0,26.7,0,0
2.37,197995,SCIGLASS,2003,100.28,15.16,7,0,7.9,0,0,0,2.5,0,67.72,0,0
2.37,407068,SCIGLASS,2002,100.28,15.16,7,0,7.9,0,0,0,2.5,0,67.72,0,0
2.47,401738,SCIGLASS,2002,100.28,18.3,20,0,8.39,0,5,0,8,4.63,35.96,0,0
2.65,415208,SCIGLASS,2007,100.27,17,15.27,10,10,0,0,0,0,0,46,2,0
2.39,151928,SCIGLASS,1999,100.25,3.34,0,0,0.91,0,2,0,4,13.2,76.8,0,0
2.44,166639,SCIGLASS,1997,100.24,17.1,11.04,8.6,0,0,0,0,0,0,59.1,4.4,0
2.4,370544,SCIGLASS,2004,100.24,32.27,12.5,0,0,0,0,0,0,17.43,38.04,0,0
2.4,372169,SCIGLASS,2004,100.24,32.27,12.5,0,0,0,0,0,0,17.43,38.04,0,0
2.48,190434,SCIGLASS,1998,100.24,19.4,8.03,0,4.5,0,0,0,1.01,0,59,8.3,0
2.52,195175,SCIGLASS,1999,100.23,13.8,2.75,0,7.9,0,3.8,0,6.19,2.9,62,0,0.89
2.47,166846,SCIGLASS,1999,100.23,12.9,0,0,10.7,0,1,0,2.03,5.9,67.7,0,0
2.47,434789,SCIGLASS,2009,100.23,18.1,0,0,4,0,6.88,0,8.45,4.3,58.5,0,0
2.48,360025,SCIGLASS,1996,100.22,19.41,8,0,4.51,0,0,0,1,0,58.96,8.34,0
2.57,195184,SCIGLASS,1999,100.22,11,0,0,7,0,3.42,0,4.8,8,61,3,2
2.47,78623,SCIGLASS,1998,100.22,1.8,0,0,11.55,0,0,0,0.74,14.07,72.06,0,0
2.41,198004,SCIGLASS,2003,100.22,17.97,6.8,0,9.71,0,0,0,2,0,63.74,0,0
2.41,407077,SCIGLASS,2002,100.22,17.97,6.8,0,9.71,0,0,0,2,0,63.74,0,0
2.48,191122,SCIGLASS,1972,100.22,15.5,0,0,3,0,2.73,0,3.99,12.5,62.5,0,0
2.44,166636,SCIGLASS,1997,100.21,16.66,11.56,0,0,0,0,0,0,0,55.23,16.76,0
2.34,407349,SCIGLASS,2007,100.21,14.31,14.51,0,3.9,0,0,0,3.83,0,63.66,0,0
2.72,472238,SCIGLASS,2011,100.2,13.35,6.1,14.52,5.46,0,0,0,0.1,0,56.92,3.75,0
2.5,458370,SCIGLASS,2011,100.2,19.43,0,0,0,0,10,5,3,4.54,54.62,0,3.61
2.41,407379,SCIGLASS,2007,100.2,19.11,10.71,0,8,0,0,0,2.43,0,59.95,0,0
2.6,121838,SCIGLASS,1996,100.2,17.68,0,0,9.64,2,2.7,0,3.65,6.57,57.14,0.82,0
2.46,401771,SCIGLASS,2002,100.2,8.17,5,0,4.49,0,6,4,5,4.96,62.58,0,0
2.57,190621,SCIGLASS,2000,100.19,14.8,4.03,0,9.39,0,4.5,0,6.48,5.69,52.5,0,2.8
2.39,195149,SCIGLASS,1999,100.19,10,9.02,0,5,0,0,0,3.27,8,64.9,0,0
2.46,151539,SCIGLASS,1971,100.19,0,19.58,0,0,0,0,0,9.71,15.35,55.55,0,0
2.53,195182,SCIGLASS,1999,100.18,12.5,1.82,0,8.5,0,4.05,0,6.31,4,62,0,1
2.48,401767,SCIGLASS,2002,100.18,8.17,5,0,4.49,0,4,2,5,8.93,62.59,0,0
2.53,166635,SCIGLASS,1997,100.17,15.9,10.97,0,0,0,0,0,0,0,56.5,16.8,0
2.4,166640,SCIGLASS,1997,100.17,15.8,10.97,8.7,0,0,0,0,0,0,60.3,4.4,0
2.47,191126,SCIGLASS,1972,100.17,17.5,1.87,0,3,0,2.76,0,4.04,12.5,58.5,0,0
2.48,172719,SCIGLASS,1998,100.17,18.6,7,0,8.9,0,0,0,1.47,0,61.1,3.1,0
2.75,126364,SCIGLASS,1978,100.17,10.94,20.18,0,14.14,0,0,0,0,4.48,34.5,0,15.93
2.51,474100,SCIGLASS,2012,100.17,1.19,2.83,0,11.28,0,0.5,0,2.97,11.08,70.32,0,0
2.39,166641,SCIGLASS,1997,100.16,15.7,10.86,8.6,0,0,0,0,0,0,60.6,4.4,0
2.37,407368,SCIGLASS,2007,100.15,15.3,13.86,0.4,2,0,0,0,2.29,0,62.9,3.4,0
2.63,192523,SCIGLASS,2000,100.15,2,3.28,5,8.4,0,1.38,0,2.59,2,67,0,8.5
2.49,403975,SCIGLASS,2001,100.15,16.54,8.06,7.52,4.21,0,0,0,0.84,0,62.98,0,0
2.41,190451,SCIGLASS,1998,100.15,18.1,8.95,0.9,3,0,0,0,1,0,62.1,6.1,0
2.35,407409,SCIGLASS,2007,100.14,15.6,14.03,0,4.5,0,0,0,3.21,0,62.8,0,0
2.38,472231,SCIGLASS,2011,100.13,17.35,9.99,0,7.56,0,0,0,2.19,0,62.09,0.95,0
2.52,190440,SCIGLASS,1998,100.13,16.58,9.03,0,5.79,0,0,0,1,0,58.54,9.19,0
2.52,360031,SCIGLASS,1996,100.13,16.57,9,0,5.79,0,0,0,1,0,58.59,9.18,0
2.41,360045,SCIGLASS,1996,100.13,18.06,9,0.9,2.98,0,0,0,1,0,62.08,6.11,0
2.59,190623,SCIGLASS,2000,100.13,14.6,3.99,0,8,0,5.27,0,6.57,4.9,51.7,2.3,2.8
2.66,472465,SCIGLASS,2012,100.13,7.86,0,0,10.38,0,1.5,0.5,1.5,10.51,59.33,0,8.55
2.46,401761,SCIGLASS,2002,100.13,4.13,5,0,0,0,5,0,10,12.58,63.42,0,0
2.38,68756,SCIGLASS,1986,100.13,29.02,15,0,0,0,0,0,0,17.64,38.47,0,0
3.9,428682,SCIGLASS,2007,100.13,0,0,58.91,0,0,5.71,0,0,0,35.51,0,0
2.57,191257,SCIGLASS,1999,100.12,12.5,0,2,6.8,0,3.18,0,4.04,8.2,61,0,2.4
2.5,397557,SCIGLASS,1999,100.12,3.95,0.89,1.98,5.8,0,2,0,3.8,12.52,69.18,0,0
2.44,195101,SCIGLASS,1999,100.12,9.6,1.89,0,2.7,0,4.93,0,7.8,5.9,67.3,0,0
2.58,446213,SCIGLASS,2001,100.12,9.6,0,0,6.3,0,6.31,0,8.01,4.8,59.8,2.1,3.2
2.55,364485,SCIGLASS,2004,100.11,6,0,0.1,2,0,8.74,0,11.17,2,63.1,6.5,0.5
2.46,2124,SCIGLASS,1919,100.11,0.31,0,0,8.17,0.09,0,0,0.38,16.03,75.13,0,0
2.49,2127,SCIGLASS,1919,100.11,0.37,0,0,11.62,0.16,0,0,0.45,12.95,74.56,0,0
2.46,2123,SCIGLASS,1919,100.11,0.3,0,0,7.45,0.4,0,0,0.35,17.2,74.41,0,0
3.28,191131,SCIGLASS,1972,100.1,10.6,0.6,33.7,0,0,0,0,0,0,45.8,9.4,0
2.41,377722,SCIGLASS,1980,100.1,19.53,0,0,0.2,0,0,0,0.32,10.32,67.43,0,2.3
2.47,2125,SCIGLASS,1919,100.1,0.41,0,0,9.35,0.15,0,0,0.41,14.87,74.91,0,0
2.48,2126,SCIGLASS,1919,100.1,0.44,0,0,10.36,0.2,0,0,0.44,14.19,74.47,0,0
2.49,387195,SCIGLASS,1961,100.1,1.14,0,0,6.3,0.09,0,0,0.34,21.29,70.94,0,0
2.39,434785,SCIGLASS,2009,100.1,8.3,0,0,0,0,7.93,0,11.37,5,67.5,0,0
2.41,474118,SCIGLASS,2011,100.09,8.14,0,0,0,0,4,0,6,10.89,71.06,0,0
2.67,191546,SCIGLASS,1999,100.08,6.09,0,0.29,1.49,0,9.98,0,10.33,1.79,56.14,12.88,1.09
2.44,401751,SCIGLASS,2002,100.08,8.08,10,0,0,0,5,0,10,9.83,57.17,0,0
2.72,441494,SCIGLASS,2009,100.08,0,28.1,16,0,0,0,0,0,13.29,42.69,0,0
2.39,166725,SCIGLASS,1996,100.07,1,0,0,0,0,2.57,0,4.5,13.5,78.5,0,0
2.76,34357,SCIGLASS,1983,100.07,8,0,0,48,6,1.98,0,3.09,0,33,0,0
2.5,190628,SCIGLASS,2000,100.06,11,4.66,0,2,0,5.16,0,7.24,6.8,59.2,4,0
2.44,363453,SCIGLASS,2004,100.06,15.05,6.8,0,8.02,0,0,0,1.5,0,65.35,3.34,0
2.48,377723,SCIGLASS,1980,100.06,29.45,0,0,1.2,0,0.73,0,0.86,14.12,51.8,0,1.9
2.46,2122,SCIGLASS,1919,100.06,0.57,0,0,6.24,0.6,0,0,0.31,19.33,73.01,0,0
2.4,472237,SCIGLASS,2011,100.05,14.98,15,2.25,2.47,0,0,0,1,0,58.26,6.09,0
2.43,403977,SCIGLASS,2001,100.05,15.44,9.48,3.2,6.61,0,0,0,1.63,0,63.69,0,0
2.4,407358,SCIGLASS,2007,100.05,15.5,10.41,1.4,6.2,0,0,0,1.94,0,63.9,0.7,0
2.45,2121,SCIGLASS,1919,100.05,0.38,0,0,4.5,0.19,0,0,0.22,20.82,73.94,0,0
2.4,448157,SCIGLASS,2008,100.05,7.97,0,0,0,0,7.6,0,10.9,4.84,68.74,0,0
2.7,387200,SCIGLASS,1961,100.05,5.3,0,12.8,2.5,0,4.57,3.38,0,7,64.5,0,0
2.59,190622,SCIGLASS,2000,100.04,13.9,3.99,0,8.5,0,5.48,0,6.57,4.7,51.6,1.6,3.7
2.83,151530,SCIGLASS,1971,100.04,0,4.92,22.46,0,0,0,0,0,12.52,60.14,0,0
2.74,126363,SCIGLASS,1978,100.03,11.12,20.36,0,14.37,0,0,0,0,4.56,35.05,0,14.57
2.74,435201,SCIGLASS,2009,100.03,34.78,2.03,0,18.8,0,0,0,0,0,40.42,0,4
2.87,151531,SCIGLASS,1971,100.03,0,9.44,20.66,0,0,0,0,0,12.69,57.24,0,0
2.59,166472,SCIGLASS,1998,100.03,0.9,0,0,10.55,0,1.91,0,3.08,7.13,69.94,3.91,2.61
2.39,474096,SCIGLASS,2012,100.01,2,5.57,0,4.3,0,0.12,0,2.85,8.5,76.67,0,0
2.49,195119,SCIGLASS,1999,100.01,18.78,2.98,0,12.98,0,1.99,0,3.05,2.89,57.34,0,0
2.73,10592,VERA,1965,100.01,29.84,0,0,9.8,0,0,0,0,17.28,43.09,0,0
2.38,362324,SCIGLASS,2002,100.01,7,8.03,0,1.8,0,1.06,2.73,0,5.5,71.89,0,2
2.76,10279,VERA,1966,100.01,8.22,0,0,12.21,0,0,0,0,21.53,58.05,0,0
3.6,798,VERA,1978,100.005,11.73,0,0,49.77,0,0,0,0,0,38.505,0,0
2.3,802,VERA,1980,100,6.2,0,0,6.82,0,0,0,0,0,36.55,50.43,0
2.31,803,VERA,1980,100,6.2,0,0,6.82,0,0,0,0,0,36.55,50.43,0
2.31,803,VERA,1980,100,6.2,0,0,6.82,0,0,0,0,0,36.55,50.43,0
3.32,141980,SCIGLASS,1981,100,0,0,0,0,0,0,0,0,0,55,45,0
3.06,141981,SCIGLASS,1981,100,0,0,0,0,0,0,0,0,0,60,40,0
2.73,458697,SCIGLASS,2011,100,8,0,7.7,5.7,0,0,0,0,0,65.7,12.9,0
3.37,191135,SCIGLASS,1972,100,9.1,0,38.5,0,0,0,0,0,0,45.9,6.5,0
2.74,34369,SCIGLASS,1983,100,1.5,0,0,2.9,0,0,0,0,16,59.2,0,20.4
2.42,194450,SCIGLASS,2000,100,0,0,0,4,0,0,0,0,13,82,0,1
2.57,191262,SCIGLASS,1999,100,11.2,0,4.3,7.6,0,3.04,0,3.56,8.1,61.2,0,1
2.21,180328,SCIGLASS,1998,100,0,0,0,0,0,0,0,0,0,100,0,0
2.2,300921,SCIGLASS,2000,100,0,0,0,0,0,0,0,0,0,100,0,0
2.21,300922,SCIGLASS,2000,100,0,0,0,0,0,0,0,0,0,100,0,0
2.2,300923,SCIGLASS,2000,100,0,0,0,0,0,0,0,0,0,100,0,0
2.2,300924,SCIGLASS,2000,100,0,0,0,0,0,0,0,0,0,100,0,0
2.2,358443,SCIGLASS,1974,100,0,0,0,0,0,0,0,0,0,100,0,0
2.2,381530,SCIGLASS,2002,100,0,0,0,0,0,0,0,0,0,100,0,0
2.2,40339,SCIGLASS,1975,100,0,0,0,0,0,0,0,0,0,100,0,0
2.2,40712,SCIGLASS,1996,100,0,0,0,0,0,0,0,0,0,100,0,0
2.2,40713,SCIGLASS,1996,100,0,0,0,0,0,0,0,0,0,100,0,0
2.2,40714,SCIGLASS,1996,100,0,0,0,0,0,0,0,0,0,100,0,0
2.2,40715,SCIGLASS,1996,100,0,0,0,0,0,0,0,0,0,100,0,0
2.21,40729,SCIGLASS,1970,100,0,0,0,0,0,0,0,0,0,100,0,0
2.2,417068,SCIGLASS,2008,100,0,0,0,0,0,0,0,0,0,100,0,0
2.2,44766,SCIGLASS,1970,100,0,0,0,0,0,0,0,0,0,100,0,0
2.02,44767,SCIGLASS,1970,100,0,0,0,0,0,0,0,0,0,100,0,0
2.2,79593,SCIGLASS,1995,100,0,0,0,0,0,0,0,0,0,100,0,0
2.2,79597,SCIGLASS,1995,100,0,0,0,0,0,0,0,0,0,100,0,0
2.2,836,SCIGLASS,1976,100,0,0,0,0,0,0,0,0,0,100,0,0
2.2,40723,SCIGLASS,1970,100,0.04,0,0,0,0,0,0,0,0,99.96,0,0
2.2,40734,SCIGLASS,1970,100,0.1,0,0,0,0,0,0,0,0,99.9,0,0
2.2,40730,SCIGLASS,1970,100,0.37,0,0,0,0,0,0,0,0,99.63,0,0
2.19,40724,SCIGLASS,1970,100,0.38,0,0,0,0,0,0,0,0,99.62,0,0
2.19,40735,SCIGLASS,1970,100,0.38,0,0,0,0,0,0,0,0,99.62,0,0
2.2,40736,SCIGLASS,1970,100,0.41,0,0,0,0,0,0,0,0,99.59,0,0
2.2,40725,SCIGLASS,1970,100,0.47,0,0,0,0,0,0,0,0,99.53,0,0
2.2,40731,SCIGLASS,1970,100,0.64,0,0,0,0,0,0,0,0,99.36,0,0
2.2,40726,SCIGLASS,1970,100,0.77,0,0,0,0,0,0,0,0,99.23,0,0
2.2,40737,SCIGLASS,1970,100,1.22,0,0,0,0,0,0,0,0,98.78,0,0
2.2,40732,SCIGLASS,1970,100,1.29,0,0,0,0,0,0,0,0,98.71,0,0
2.2,40733,SCIGLASS,1970,100,2.3,0,0,0,0,0,0,0,0,97.7,0,0
2.19,40727,SCIGLASS,1970,100,2.34,0,0,0,0,0,0,0,0,97.66,0,0
2.2,40738,SCIGLASS,1970,100,2.7,0,0,0,0,0,0,0,0,97.3,0,0
2.34,1794,SCIGLASS,1960,100,0,0,0,0,0,0,0,0,15,85,0,0
2.33,177985,SCIGLASS,2001,100,0,0,0,0,0,0,0,0,15.25,84.75,0,0
2.35,177986,SCIGLASS,2001,100,0,0,0,0,0,0,0,0,17.5,82.5,0,0
2.38,1795,SCIGLASS,1960,100,0,0,0,0,0,0,0,0,20,80,0,0
2.41,119645,SCIGLASS,1998,100,0,0,0,5,0,0,0,0,15,80,0,0
2.43,119646,SCIGLASS,1998,100,0,0,0,10,0,0,0,0,10,80,0,0
2.46,195084,SCIGLASS,1999,100,0,0,0,14,0,0,0,0,6.2,79.8,0,0
2.46,462945,SCIGLASS,2008,100,0,0,0,14,0,0,0,0,6.2,79.8,0,0
2.38,421759,SCIGLASS,2008,100,0,0,0,0,0,0,0,0,20.52,79.48,0,0
2.36,150288,SCIGLASS,1925,100,3,0,0,0,0,0,0,0,18,79,0,0
2.42,150295,SCIGLASS,1925,100,0,0,0,0,5,0,0,0,18,77,0,0
2.41,150253,SCIGLASS,1925,100,0,0,0,5,0,0,0,0,18,77,0,0
2.32,150289,SCIGLASS,1925,100,5,0,0,0,0,0,0,0,18,77,0,0
2.39,150290,SCIGLASS,1925,100,6,0,0,0,0,0,0,0,18,76,0,0
2.41,7020,SCIGLASS,1935,100,2.85,0,0,0,0,0,0,0,21.54,75.61,0,0
2.4,7019,SCIGLASS,1935,100,5.12,0,0,0,0,0,0,0,19.67,75.21,0,0
2.46,10815,SCIGLASS,1961,100,0,0,0,10,0,0,0,0,14.79,75.21,0,0
2.48,8373,SCIGLASS,1934,100,0,0,0,10.22,0,0,0,0,14.75,75.03,0,0
2.43,1796,SCIGLASS,1960,100,0,0,0,0,0,0,0,0,25,75,0,0
2.46,119647,SCIGLASS,1998,100,0,0,0,5,0,0,0,0,20,75,0,0
2.46,52770,SCIGLASS,1947,100,0,0,0,7.8,0,0,0,0,17.2,75,0,0
2.48,119648,SCIGLASS,1998,100,0,0,0,10,0,0,0,0,15,75,0,0
2.5,21436,SCIGLASS,1987,100,0,0,0,10,0,0,0,0,15,75,0,0
2.48,518,SCIGLASS,1934,100,0,0,0,10,0,0,0,0,15,75,0,0
2.5,119649,SCIGLASS,1998,100,0,0,0,15,0,0,0,0,10,75,0,0
2.41,7018,SCIGLASS,1935,100,2,0,0,0,0,0,0,0,23.02,74.98,0,0
2.42,7017,SCIGLASS,1935,100,1.07,0,0,0,0,0,0,0,23.98,74.95,0,0
2.41,7016,SCIGLASS,1935,100,4.69,0,0,0,0,0,0,0,21.5,73.81,0,0
2.5,21437,SCIGLASS,1987,100,0,0,0,12.9,0,0,0,0,13.7,73.4,0,0
2.41,150291,SCIGLASS,1925,100,9,0,0,0,0,0,0,0,18,73,0,0
2.47,52260,SCIGLASS,1934,100,0,0,0,10.5,0,0,0,0,17,72.5,0,0
2.46,150296,SCIGLASS,1925,100,0,0,0,0,10,0,0,0,18,72,0,0
2.51,150254,SCIGLASS,1925,100,0,0,0,10,0,0,0,0,18,72,0,0
2.52,373929,SCIGLASS,2005,100,0,0,0,9.8,1.99,0,0,0,16.65,71.56,0,0
2.52,373928,SCIGLASS,2005,100,0,0,0,9.8,2.03,0,0,0,16.65,71.52,0,0
2.42,7015,SCIGLASS,1935,100,9.32,0,0,0,0,0,0,0,19.6,71.08,0,0
2.43,7014,SCIGLASS,1935,100,6.49,0,0,0,0,0,0,0,22.63,70.88,0,0
2.44,7013,SCIGLASS,1935,100,4.92,0,0,0,0,0,0,0,24.45,70.63,0,0
2.44,7012,SCIGLASS,1935,100,4.86,0,0,0,0,0,0,0,24.84,70.3,0,0
2.45,7011,SCIGLASS,1935,100,2.03,0,0,0,0,0,0,0,27.86,70.11,0,0
2.52,119650,SCIGLASS,1998,100,0,0,0,10,0,0,0,0,20,70,0,0
2.46,7010,SCIGLASS,1935,100,0.97,0,0,0,0,0,0,0,29.04,69.99,0,0
2.46,166757,SCIGLASS,1996,100,9.9,0,0,4.8,0,0,0,0,15.7,69.6,0,0
2.56,373930,SCIGLASS,2005,100,0,0,0,9.5,4.9,0,0,0,16.14,69.46,0,0
2.56,373931,SCIGLASS,2005,100,0,0,0,9.5,4.91,0,0,0,16.14,69.45,0,0
2.45,7009,SCIGLASS,1935,100,6.75,0,0,0,0,0,0,0,25.15,68.1,0,0
2.54,150297,SCIGLASS,1925,100,0,0,0,0,15,0,0,0,18,67,0,0
2.67,150247,SCIGLASS,1925,100,0,0,15,0,0,0,0,0,18,67,0,0
2.56,150255,SCIGLASS,1925,100,0,0,0,15,0,0,0,0,18,67,0,0
2.61,373933,SCIGLASS,2005,100,0,0,0,9.1,8.68,0,0,0,15.46,66.76,0,0
2.6,373932,SCIGLASS,2005,100,0,0,0,9.1,8.71,0,0,0,15.46,66.73,0,0
2.48,7008,SCIGLASS,1935,100,2.03,0,0,0,0,0,0,0,31.61,66.36,0,0
2.73,52773,SCIGLASS,1947,100,0,0,18.7,0,0,0,0,0,15.2,66.1,0,0
2.49,1797,SCIGLASS,1960,100,0,0,0,0,0,0,0,0,34,66,0,0
2.48,7007,SCIGLASS,1935,100,2.87,0,0,0,0,0,0,0,31.23,65.9,0,0
2.45,7006,SCIGLASS,1935,100,9.43,0,0,0,0,0,0,0,24.69,65.88,0,0
2.47,7005,SCIGLASS,1935,100,4.75,0,0,0,0,0,0,0,29.55,65.7,0,0
2.62,21286,SCIGLASS,1984,100,0,0,0,18.83,0,0,0,0,15.61,65.56,0,0
2.46,7004,SCIGLASS,1935,100,9.96,0,0,0,0,0,0,0,24.94,65.1,0,0
2.62,150223,SCIGLASS,1925,100,0,0,20,0,0,0,0,0,15,65,0,0
2.47,166752,SCIGLASS,1996,100,15.2,0,0,4.7,0,0,0,0,15.2,64.9,0,0
2.49,7003,SCIGLASS,1935,100,1.02,0,0,0,0,0,0,0,34.2,64.78,0,0
2.7,10278,VERA,1966,100,4.18,0,0,11.53,0,0,0,0,20.33,63.96,0,0
2.49,7306,SCIGLASS,1968,100,5.1,0,0,0,0,0,0,0,32.8,62.1,0,0
2.63,150298,SCIGLASS,1925,100,0,0,0,0,20,0,0,0,18,62,0,0
2.8,150248,SCIGLASS,1925,100,0,0,20,0,0,0,0,0,18,62,0,0
2.62,150256,SCIGLASS,1925,100,0,0,0,20,0,0,0,0,18,62,0,0
2.62,191111,SCIGLASS,1972,100,14.7,0,0,23.3,0,0,0,0,0,62,0,0
2.38,829,VERA,1978,100,14,0,0,24.5,0,0,0,0,0,61.5,0,0
2.48,7002,SCIGLASS,1935,100,9.59,0,0,0,0,0,0,0,29.53,60.88,0,0
2.51,7001,SCIGLASS,1935,100,2.82,0,0,0,0,0,0,0,36.42,60.76,0,0
2.5,7000,SCIGLASS,1935,100,4.86,0,0,0,0,0,0,0,34.46,60.68,0,0
2.79,13607,SCIGLASS,1993,100,0,0,0,40,0,0,0,0,0,60,0,0
2.68,150257,SCIGLASS,1925,100,0,0,0,22.5,0,0,0,0,18,59.5,0,0
2.7,150299,SCIGLASS,1925,100,0,0,0,0,25,0,0,0,18,57,0,0
2.93,150249,SCIGLASS,1925,100,0,0,25,0,0,0,0,0,18,57,0,0
2.69,150258,SCIGLASS,1925,100,0,0,0,25,0,0,0,0,18,57,0,0
2.43,10128,VERA,1919,100,10.41,0,0,33.25,0,0,0,0,0,56.34,0,0
2.77,10593,VERA,1965,100,10.41,0,0,33.25,0,0,0,0,0,56.34,0,0
2.49,7307,SCIGLASS,1968,100,14.1,0,0,0,0,0,0,0,29.6,56.3,0,0
2.53,3999,SCIGLASS,1935,100,4.83,0,0,0,0,0,0,0,39.23,55.94,0,0
2.53,3998,SCIGLASS,1935,100,2.88,0,0,0,0,0,0,0,41.32,55.8,0,0
2.63,10277,VERA,1966,100,10.31,0,0,23.81,0,0,0,0,10.09,55.79,0,0
2.52,3997,SCIGLASS,1935,100,6.94,0,0,0,0,0,0,0,37.5,55.56,0,0
2.51,3996,SCIGLASS,1935,100,9.83,0,0,0,0,0,0,0,34.92,55.25,0,0
2.9,10432,VERA,1909,100,10.19,0,0,12.54,0,0,0,0,22.12,55.15,0,0
2.61,443554,SCIGLASS,2007,100,0,0,0,5,0,0,0,0,40,55,0,0
2.63,156475,SCIGLASS,1996,100,0,0,0,35,10,0,0,0,0,55,0,0
2.63,419097,SCIGLASS,2000,100,0,0,0,35,10,0,0,0,0,55,0,0
2.85,13608,SCIGLASS,1993,100,0,0,0,45,0,0,0,0,0,55,0,0
2.44,465140,SCIGLASS,2012,100,28.3,4.98,0,0,2.01,0,0,0,12.1,52.61,0,0
2.66,443555,SCIGLASS,2007,100,0,0,0,7.5,0,0,0,0,40,52.5,0,0
2.61,10247,VERA,1958,100,12.12,0,0,12.86,0,0,0,0,22.69,52.33,0,0
2.75,150300,SCIGLASS,1925,100,0,0,0,0,30,0,0,0,18,52,0,0
3.04,150250,SCIGLASS,1925,100,0,0,30,0,0,0,0,0,18,52,0,0
2.63,10249,VERA,1958,100,15.9,0,0,11.74,0,0,0,0,20.71,51.65,0,0
2.5,7308,SCIGLASS,1968,100,21.6,0,0,0,0,0,0,0,26.9,51.5,0,0
2.55,3995,SCIGLASS,1935,100,4.88,0,0,0,0,0,0,0,44.17,50.95,0,0
2.54,3994,SCIGLASS,1935,100,9.57,0,0,0,0,0,0,0,39.54,50.89,0,0
2.54,3993,SCIGLASS,1935,100,6.71,0,0,0,0,0,0,0,42.43,50.86,0,0
2.54,3992,SCIGLASS,1935,100,7,0,0,0,0,0,0,0,42.43,50.57,0,0
2.66,443556,SCIGLASS,2007,100,0,0,0,10,0,0,0,0,40,50,0,0
2.88,156474,SCIGLASS,1996,100,0,0,0,30,20,0,0,0,0,50,0,0
2.88,419096,SCIGLASS,2000,100,0,0,0,30,20,0,0,0,0,50,0,0
2.91,13609,SCIGLASS,1993,100,0,0,0,50,0,0,0,0,0,50,0,0
2.68,443557,SCIGLASS,2007,100,0,0,0,12.5,0,0,0,0,40,47.5,0,0
2.62,10248,VERA,1958,100,15.9,0,0,13.5,0,0,0,0,23.8,46.8,0,0
2.5,7309,SCIGLASS,1968,100,28,0,0,0,0,0,0,0,25.3,46.7,0,0
3.39,191134,SCIGLASS,1972,100,8.1,0,45.8,0,0,0,0,0,0,46.1,0,0
2.71,443558,SCIGLASS,2007,100,0,0,0,15,0,0,0,0,40,45,0,0
3.12,156473,SCIGLASS,1996,100,0,0,0,25,30,0,0,0,0,45,0,0
3.12,419095,SCIGLASS,2000,100,0,0,0,25,30,0,0,0,0,45,0,0
2.5,7310,SCIGLASS,1968,100,33,0,0,0,0,0,0,0,22.1,44.9,0,0
3.8,421763,SCIGLASS,2008,100,0,0,55.88,0,0,0,0,0,0,44.12,0,0
2.69,370225,SCIGLASS,2004,100,37,0,0,20,0,0,0,0,0,43,0,0
2.49,7311,SCIGLASS,1968,100,35.5,0,0,0,0,0,0,0,21.9,42.6,0,0
2.7,435199,SCIGLASS,2009,100,36.26,2,0,19.6,0,0,0,0,0,42.14,0,0
3.29,150252,SCIGLASS,1925,100,0,0,40,0,0,0,0,0,18,42,0,0
3.38,156471,SCIGLASS,1996,100,0,0,0,20,40,0,0,0,0,40,0,0
3.38,419093,SCIGLASS,2000,100,0,0,0,20,40,0,0,0,0,40,0,0
2.5,7312,SCIGLASS,1968,100,38.3,0,0,0,0,0,0,0,21.8,39.9,0,0
2.5,7313,SCIGLASS,1968,100,40.4,0,0,0,0,0,0,0,20.8,38.8,0,0
3.39,150988,SCIGLASS,1990,100,28.83,0,39.69,0,0,0,0,0.03,0,31.45,0,0
3.48,156472,SCIGLASS,1996,100,0,0,0,30,40,0,0,0,0,30,0,0
3.48,419094,SCIGLASS,2000,100,0,0,0,30,40,0,0,0,0,30,0,0
3.75,14808,SCIGLASS,1984,99.99,11.85,0,0,0,0,0,0,0,0,27.93,60.21,0
3.59,14806,SCIGLASS,1984,99.99,12.15,0,0,0,0,0,0,0,0,32.24,55.6,0
3.55,14807,SCIGLASS,1984,99.99,17.79,0,0,0,0,0,0,0,0,27.96,54.24,0
3.44,14804,SCIGLASS,1984,99.99,12.48,0,0,0,0,0,0,0,0,36.77,50.74,0
3.43,14805,SCIGLASS,1984,99.99,18.25,0,0,0,0,0,0,0,0,32.27,49.47,0
3.3,41048,SCIGLASS,1979,99.99,0,0,0,0,0,0,0,0,0,51.85,48.14,0
3.29,14801,SCIGLASS,1984,99.99,12.82,0,0,0,0,0,0,0,0,41.56,45.61,0
3.12,41046,SCIGLASS,1979,99.99,0,0,0,0,0,0,0,0,0,57.5,42.49,0
2.94,41044,SCIGLASS,1979,99.99,0,0,0,0,0,0,0,0,0,63.49,36.5,0
2.88,41043,SCIGLASS,1979,99.99,0,0,0,0,0,0,0,0,0,66,33.99,0
2.93,62092,SCIGLASS,1993,99.99,11.11,0,0,0,0,0,0,0,0,56.45,32.43,0
2.91,2679,SCIGLASS,1964,99.99,0,0,0,0,0,0,0,0,8.98,60.97,30.04,0
2.97,2674,SCIGLASS,1964,99.99,0,0,0,0,0,0,0,0,17.92,52.11,29.96,0
2.73,51810,SCIGLASS,1955,99.99,0,0,0,0,0,0,0,0,11.88,68.51,19.6,0
2.48,31310,SCIGLASS,1981,99.99,11.58,0,0,0,0,0,0,0,17.6,64.93,5.88,0
2.75,10341,SCIGLASS,1977,99.99,0,0,0,0,0,0,0,0,27.76,53.83,0,18.4
2.66,7548,SCIGLASS,1964,99.99,0,0,0,0,0,0,0,0,14.95,67.58,0,17.46
2.63,7565,SCIGLASS,1964,99.99,0,0,0,0,0,0,0,0,14.95,67.58,0,17.46
2.69,7552,SCIGLASS,1964,99.99,0,0,0,0,0,0,0,0,19.95,65,0,15.04
2.8,7559,SCIGLASS,1964,99.99,0,0,0,0,0,0,0,0,37.43,47.6,0,14.96
3,356931,SCIGLASS,2002,99.99,0,0,0,34.78,0,0,0,0,0,52.17,0,13.04
2.54,10337,SCIGLASS,1977,99.99,0,0,0,0,0,0,0,0,19.48,70.83,0,9.68
2.59,7562,SCIGLASS,1964,99.99,0,0,0,0,0,0,0,0,25,67.56,0,7.43
2.87,356929,SCIGLASS,2002,99.99,0,0,0,38.1,0,0,0,0,0,57.14,0,4.75
2.5,399301,SCIGLASS,2006,99.99,0,0,0,9.25,0,0,0,0,15.34,73.37,0,2.03
2.26,177984,SCIGLASS,2001,99.99,0,0,0,0,0,0,0,0,10.29,89.7,0,0
2.32,119900,SCIGLASS,1967,99.99,0,0,0,0,0,0,0,0,13.76,86.23,0,0
2.33,122394,SCIGLASS,1997,99.99,0,0,0,0,0,0,0,0,15.4,84.59,0,0
2.33,156334,SCIGLASS,1965,99.99,0,0,0,0,0,0,0,0,15.4,84.59,0,0
2.28,158831,SCIGLASS,1993,99.99,0,0,0,0,0,0,0,0,15.4,84.59,0,0
2.34,179850,SCIGLASS,2001,99.99,0,0,0,0,0,0,0,0,15.4,84.59,0,0
2.33,188933,SCIGLASS,1994,99.99,0,0,0,0,0,0,0,0,15.4,84.59,0,0
2.35,30128,SCIGLASS,1986,99.99,0,0,0,0,0,0,0,0,15.4,84.59,0,0
2.35,378101,SCIGLASS,2006,99.99,0,0,0,0,0,0,0,0,15.4,84.59,0,0
2.33,410402,SCIGLASS,2007,99.99,0,0,0,0,0,0,0,0,15.4,84.59,0,0
2.33,425419,SCIGLASS,1998,99.99,0,0,0,0,0,0,0,0,15.4,84.59,0,0
2.34,428663,SCIGLASS,2009,99.99,0,0,0,0,0,0,0,0,15.4,84.59,0,0
2.33,83336,SCIGLASS,1985,99.99,0,0,0,0,0,0,0,0,15.4,84.59,0,0
2.37,156336,SCIGLASS,1965,99.99,0,0,0,0,0,0,0,0,18.15,81.84,0,0
2.42,12360,SCIGLASS,1978,99.99,0,0,0,9.36,0,0,0,0,10.35,80.28,0,0
2.43,151937,SCIGLASS,1999,99.99,0,0,0,9.36,0,0,0,0,10.35,80.28,0,0
2.41,166737,SCIGLASS,1996,99.99,0,0,0,4.7,0,0,0,0,15.23,80.06,0,0
2.39,119898,SCIGLASS,1967,99.99,0,0,0,0,0,0,0,0,21.01,78.98,0,0
2.58,357904,SCIGLASS,2003,99.99,0,0,22.09,0,0,0,0,0,0,77.9,0,0
2.46,178053,SCIGLASS,2001,99.99,0,0,0,10.37,0,0,0,0,12.61,77.01,0,0
2.41,119896,SCIGLASS,1967,99.99,0,0,0,0,0,0,0,0,23.04,76.95,0,0
2.47,12362,SCIGLASS,1978,99.99,0,0,0,12.67,0,0,0,0,10.37,76.95,0,0
2.47,178054,SCIGLASS,2001,99.99,0,0,0,10.75,0,0,0,0,12.63,76.61,0,0
2.41,119895,SCIGLASS,1967,99.99,0,0,0,0,0,0,0,0,23.96,76.03,0,0
2.5,166754,SCIGLASS,1996,99.99,0,0,0,14.14,0,0,0,0,10.13,75.72,0,0
2.48,151944,SCIGLASS,1999,99.99,0,0,0,9.35,0,0,0,0,15.5,75.14,0,0
2.47,399300,SCIGLASS,2006,99.99,0,0,0,9.35,0,0,0,0,15.5,75.14,0,0
2.48,433990,SCIGLASS,2010,99.99,0,0,0,9.35,0,0,0,0,15.5,75.14,0,0
2.48,445068,SCIGLASS,2010,99.99,0,0,0,9.35,0,0,0,0,15.5,75.14,0,0
2.47,445101,SCIGLASS,2010,99.99,0,0,0,9.35,0,0,0,0,15.5,75.14,0,0
2.51,161895,SCIGLASS,1999,99.99,0,0,0,15.04,0,0,0,0,10.39,74.56,0,0
2.43,151521,SCIGLASS,1971,99.99,0,0,0,0,0,0,0,0,25.54,74.45,0,0
2.5,352702,SCIGLASS,2003,99.99,0,0,0,9.63,0,0,0,0,16.22,74.14,0,0
2.5,359607,SCIGLASS,2004,99.99,0,0,0,9.63,0,0,0,0,16.22,74.14,0,0
2.48,161893,SCIGLASS,1999,99.99,0,0,0,9.34,0,0,0,0,16.53,74.12,0,0
2.48,174691,SCIGLASS,2001,99.99,0,0,0,9.34,0,0,0,0,16.53,74.12,0,0
2.49,350552,SCIGLASS,2002,99.99,0,0,0,9.34,0,0,0,0,16.53,74.12,0,0
2.48,359723,SCIGLASS,1984,99.99,0,0,0,9.34,0,0,0,0,16.53,74.12,0,0
2.49,373922,SCIGLASS,2005,99.99,0,0,0,9.34,0,0,0,0,16.53,74.12,0,0
2.48,387812,SCIGLASS,1996,99.99,0,0,0,9.34,0,0,0,0,16.53,74.12,0,0
2.49,450608,SCIGLASS,2011,99.99,0,0,0,9.34,0,0,0,0,16.53,74.12,0,0
2.48,57704,SCIGLASS,1996,99.99,0,0,0,9.34,0,0,0,0,16.53,74.12,0,0
2.48,81805,SCIGLASS,1994,99.99,0,0,0,9.34,0,0,0,0,16.53,74.12,0,0
2.48,161892,SCIGLASS,1999,99.99,0,0,0,6.52,0,0,0,0,19.57,73.9,0,0
2.43,161890,SCIGLASS,1999,99.99,0,0,0,0,0,0,0,0,26.6,73.39,0,0
2.44,387811,SCIGLASS,1996,99.99,0,0,0,0,0,0,0,0,26.6,73.39,0,0
2.44,57702,SCIGLASS,1996,99.99,0,0,0,0,0,0,0,0,26.6,73.39,0,0
