Repository: OUANZOUGUIAbdelhak/Convert-Composition

# 🧪 Oxide-to-Element Composition Converter

This Python script automates the conversion of **oxide-based chemical compositions** (e.g., `SiO2`, `Fe2O3`, etc.) into their corresponding **elemental compositions** (e.g., `Si`, `Fe`, `O`), using molecular weight ratios.

It is especially useful for **materials science**, **glass science**, and **geochemistry** workflows that require tracking of elemental contributions in complex mixtures.

---

## 📥 Input

The script reads a `.csv` file containing oxide percentages (by weight), such as:

| Sample | SIO2 | AL2O3 | FE2O3 | NA2O | ... |
|--------|------|--------|--------|-------|
| A      | 45.0 | 15.0   | 5.0    | 2.0   |

File: Data.csv (part 5 of 7)
DENSITY,Num,Origin,Year,Somme Ox,Al2O3,B2O3,BaO,CaO,Fe2O3,K2O,Li2O,MgO,Na2O,SiO2,SrO,ZrO2
2.52,12364,SCIGLASS,1978,99.99,0,0,0,16.47,0,0,0,0,10.4,73.12,0,0
2.44,12357,SCIGLASS,1978,99.99,0,0,0,7.46,0,0,0,0,19.58,72.95,0,0
2.52,13201,SCIGLASS,1975,99.99,0,0,0,12.17,0,0,0,0,16.2,71.62,0,0
2.56,12361,SCIGLASS,1978,99.99,0,0,0,23.69,0,0,0,0,4.71,71.59,0,0
2.54,12366,SCIGLASS,1978,99.99,0,0,0,18.38,0,0,0,0,10.41,71.2,0,0
2.53,352701,SCIGLASS,2003,99.99,0,0,0,10.75,0,0,0,0,18.09,71.15,0,0
2.53,359606,SCIGLASS,2004,99.99,0,0,0,10.75,0,0,0,0,18.09,71.15,0,0
2.53,380710,SCIGLASS,2004,99.99,0,0,0,10.75,0,0,0,0,18.09,71.15,0,0
2.51,156243,SCIGLASS,1969,99.99,0,0,0,8.05,0,0,0,0,21.01,70.93,0,0
2.46,177719,SCIGLASS,1997,99.99,0,0,0,0,0,0,0,0,29.2,70.79,0,0
2.55,2672,SCIGLASS,1964,99.99,0,0,0,14.07,0,0,0,0,15.55,70.37,0,0
2.59,445102,SCIGLASS,2010,99.99,0,0,0,14.07,0,0,0,0,15.55,70.37,0,0
2.53,450552,SCIGLASS,2011,99.99,0,0,0,14.07,0,0,0,0,15.55,70.37,0,0
2.53,127753,SCIGLASS,1988,99.99,0,0,0,9.99,0,0,0,0,20.03,69.97,0,0
2.46,119889,SCIGLASS,1967,99.99,0,0,0,0,0,0,0,0,30.04,69.95,0,0
2.46,10311,SCIGLASS,1977,99.99,0,0,0,0,0,0,0,0,30.65,69.34,0,0
2.45,10804,SCIGLASS,1983,99.99,0,0,0,0,0,0,0,0,30.65,69.34,0,0
2.47,144624,SCIGLASS,1974,99.99,0,0,0,0,0,0,0,0,30.65,69.34,0,0
2.46,156346,SCIGLASS,1965,99.99,0,0,0,0,0,0,0,0,30.65,69.34,0,0
2.42,158834,SCIGLASS,1993,99.99,0,0,0,0,0,0,0,0,30.65,69.34,0,0
2.46,188802,SCIGLASS,2001,99.99,0,0,0,0,0,0,0,0,30.65,69.34,0,0
2.47,376276,SCIGLASS,1986,99.99,0,0,0,0,0,0,0,0,30.65,69.34,0,0
2.47,410405,SCIGLASS,2007,99.99,0,0,0,0,0,0,0,0,30.65,69.34,0,0
2.46,425436,SCIGLASS,1998,99.99,0,0,0,0,0,0,0,0,30.65,69.34,0,0
2.46,7645,SCIGLASS,1980,99.99,0,0,0,0,0,0,0,0,30.65,69.34,0,0
2.47,77788,SCIGLASS,1987,99.99,0,0,0,0,0,0,0,0,30.65,69.34,0,0
2.47,77789,SCIGLASS,1987,99.99,0,0,0,0,0,0,0,0,30.65,69.34,0,0
2.47,119888,SCIGLASS,1967,99.99,0,0,0,0,0,0,0,0,30.95,69.04,0,0
2.4,13299,SCIGLASS,1997,99.99,0,0,0,0,0,0,0,0,31.26,68.73,0,0
2.48,376490,SCIGLASS,1986,99.99,0,0,0,9.33,0,0,0,0,22.68,67.98,0,0
2.49,189143,SCIGLASS,1999,99.99,0,0,0,0,0,0,0,0,32.23,67.76,0,0
2.48,119886,SCIGLASS,1967,99.99,0,0,0,0,0,0,0,0,32.98,67.01,0,0
2.39,142842,SCIGLASS,1973,99.99,20.57,0,0,2.07,0,0,0,0,10.46,66.89,0,0
2.49,119885,SCIGLASS,1967,99.99,0,0,0,0,0,0,0,0,33.99,66,0,0
2.49,13833,SCIGLASS,1981,99.99,0,0,0,0,0,0,0,0,33.99,66,0,0
2.49,428664,SCIGLASS,2009,99.99,0,0,0,0,0,0,0,0,33.99,66,0,0
2.49,433998,SCIGLASS,2010,99.99,0,0,0,0,0,0,0,0,33.99,66,0,0
2.49,445105,SCIGLASS,2010,99.99,0,0,0,0,0,0,0,0,33.99,66,0,0
2.43,22559,SCIGLASS,1991,99.99,0,0,0,0,0,0,0,0,34.7,65.29,0,0
2.47,83234,SCIGLASS,1980,99.99,6.97,0,0,0,0,0,0,0,27.76,65.26,0,0
2.48,83233,SCIGLASS,1980,99.99,3.64,0,0,0,0,0,0,0,31.31,65.04,0,0
2.49,10806,SCIGLASS,1983,99.99,0,0,0,0,0,0,0,0,35.7,64.29,0,0
2.49,122410,SCIGLASS,1997,99.99,0,0,0,0,0,0,0,0,35.7,64.29,0,0
2.49,156350,SCIGLASS,1965,99.99,0,0,0,0,0,0,0,0,35.7,64.29,0,0
2.43,158835,SCIGLASS,1993,99.99,0,0,0,0,0,0,0,0,35.7,64.29,0,0
2.49,7651,SCIGLASS,1980,99.99,0,0,0,0,0,0,0,0,35.7,64.29,0,0
2.43,10209,SCIGLASS,1975,99.99,15.76,0,0,0,0,0,0,0,20.6,63.63,0,0
2.66,12370,SCIGLASS,1978,99.99,0,0,0,26.06,0,0,0,0,10.47,63.46,0,0
2.47,83235,SCIGLASS,1980,99.99,12.03,0,0,0,0,0,0,0,24.58,63.38,0,0
2.49,10835,SCIGLASS,1967,99.99,4.18,0,0,0,0,0,0,0,32.85,62.96,0,0
2.75,370835,SCIGLASS,2005,99.99,1.04,0,0,36.03,0,0,0,0,0,62.92,0,0
2.49,13072,SCIGLASS,1978,99.99,5.4,0,0,0,0,0,0,0,32.13,62.46,0,0
2.65,114019,SCIGLASS,1998,99.99,14.58,0,5.06,18.28,0,0,0,0,0,62.07,0,0
2.6,82679,SCIGLASS,1996,99.99,15,0,0,23,0,0,0,0,0,61.99,0,0
2.45,83237,SCIGLASS,1980,99.99,18.88,0,0,0,0,0,0,0,19.44,61.67,0,0
2.77,51148,SCIGLASS,1994,99.99,0,0,0,38.35,0,0,0,0,0,61.64,0,0
2.47,175922,SCIGLASS,2001,99.99,15.74,0,0,0,0,0,0,0,23.93,60.32,0,0
2.66,114007,SCIGLASS,1998,99.99,14.99,0,0,24.97,0,0,0,0,0,60.03,0,0
2.66,114008,SCIGLASS,1998,99.99,12.47,0,0,27.5,0,0,0,0,0,60.02,0,0
2.8,356928,SCIGLASS,2002,99.99,0,0,0,40,0,0,0,0,0,59.99,0,0
2.52,189285,SCIGLASS,1996,99.99,0,0,0,0,0,0,0,0,40.15,59.84,0,0
2.49,10837,SCIGLASS,1967,99.99,9.25,0,0,0,0,0,0,0,31.28,59.46,0,0
2.42,83243,SCIGLASS,1980,99.99,26.35,0,0,0,0,0,0,0,14.25,59.39,0,0
2.46,158836,SCIGLASS,1993,99.99,0,0,0,0,0,0,0,0,40.74,59.25,0,0
2.53,30138,SCIGLASS,1986,99.99,0,0,0,0,0,0,0,0,40.74,59.25,0,0
2.52,425445,SCIGLASS,1998,99.99,0,0,0,0,0,0,0,0,40.74,59.25,0,0
2.51,466080,SCIGLASS,2012,99.99,0,0,0,0,0,0,0,0,40.74,59.25,0,0
2.52,7654,SCIGLASS,1980,99.99,0,0,0,0,0,0,0,0,40.74,59.25,0,0
2.78,423510,SCIGLASS,2005,99.99,0,0,0,41.17,0,0,0,0,0,58.82,0,0
2.76,423512,SCIGLASS,2005,99.99,0,0,0,36.89,0,0,0,0,4.53,58.57,0,0
2.43,83247,SCIGLASS,1980,99.99,29.88,0,0,0,0,0,0,0,11.59,58.52,0,0
3.17,41029,SCIGLASS,1979,99.99,0,0,41.85,0,0,0,0,0,0,58.14,0,0
2.63,7375,SCIGLASS,1975,99.99,0,0,0,0,12.74,0,0,0,29.69,57.56,0,0
2.85,160566,SCIGLASS,1994,99.99,0,0,0,43.29,0,0,0,0,0,56.7,0,0
2.84,164252,SCIGLASS,2000,99.99,0,0,0,43.29,0,0,0,0,0,56.7,0,0
2.84,41038,SCIGLASS,1979,99.99,0,0,0,43.29,0,0,0,0,0,56.7,0,0
3.04,14600,SCIGLASS,1986,99.99,0,0,30.93,0,0,0,0,0,12.5,56.56,0,0
3.01,2681,SCIGLASS,1964,99.99,0,0,30.93,0,0,0,0,0,12.5,56.56,0,0
2.55,423514,SCIGLASS,2005,99.99,0,0,0,0,0,0,0,0,43.61,56.38,0,0
2.73,114010,SCIGLASS,1998,99.99,16.22,0,0,28.73,0,0,0,0,0,55.04,0,0
2.54,177721,SCIGLASS,1997,99.99,0,0,0,0,0,0,0,0,45.21,54.78,0,0
3.37,357907,SCIGLASS,2003,99.99,0,0,45.96,0,0,0,0,0,0,54.03,0,0
3.37,41030,SCIGLASS,1979,99.99,0,0,45.96,0,0,0,0,0,0,54.03,0,0
2.88,156370,SCIGLASS,1965,99.99,0,0,0,46.28,0,0,0,0,0,53.71,0,0
2.88,164253,SCIGLASS,2000,99.99,0,0,0,46.28,0,0,0,0,0,53.71,0,0
3.05,442008,SCIGLASS,2010,99.99,0,0,33.65,0,0,0,0,0,13.6,52.74,0,0
2.89,359906,SCIGLASS,1988,99.99,0,0,0,48.27,0,0,0,0,0,51.72,0,0
2.72,14789,SCIGLASS,1984,99.99,23.47,0,0,25.81,0,0,0,0,0,50.71,0,0
2.75,13030,SCIGLASS,1971,99.99,0,0,0,31.73,0,0,0,0,17.61,50.65,0,0
2.92,164254,SCIGLASS,2000,99.99,0,0,0,50.27,0,0,0,0,0,49.72,0,0
2.56,177722,SCIGLASS,1997,99.99,0,0,0,0,0,0,0,0,50.77,49.22,0,0
2.57,7658,SCIGLASS,1980,99.99,0,0,0,0,0,0,0,0,50.77,49.22,0,0
2.57,14878,SCIGLASS,1986,99.99,4.1,0,0,0,0,0,0,0,47.46,48.43,0,0
2.55,14881,SCIGLASS,1986,99.99,10.41,0,0,0,0,0,0,0,42.37,47.21,0,0
2.95,164255,SCIGLASS,2000,99.99,0,0,0,53.28,0,0,0,0,0,46.71,0,0
2.92,41041,SCIGLASS,1979,99.99,0,0,0,53.28,0,0,0,0,0,46.71,0,0
2.52,10212,SCIGLASS,1975,99.99,22.83,0,0,0,0,0,0,0,30.53,46.63,0,0
2.77,14792,SCIGLASS,1984,99.99,23.54,0,0,30.21,0,0,0,0,0,46.24,0,0
2.76,358465,SCIGLASS,2004,99.99,23.68,0,0,30.28,0,0,0,0,0,46.03,0,0
2.78,182262,SCIGLASS,1985,99.99,0,0,0,31.27,0,0,0,0,23.04,45.68,0,0
3.43,447518,SCIGLASS,2001,99.99,8.09,0,46.94,0,0,0,0,0,0,44.96,0,0
2.56,177723,SCIGLASS,1997,99.99,0,0,0,0,0,0,0,0,55.31,44.68,0,0
3.37,14809,SCIGLASS,1984,99.99,11.64,0,43.76,0,0,0,0,0,0,44.59,0,0
2.87,370570,SCIGLASS,2004,99.99,10.09,0,0,46.27,0,0,0,0,0,43.63,0,0
2.7,8032,SCIGLASS,1973,99.99,36.95,0,0,19.48,0,0,0,0,0,43.56,0,0
2.7,380177,SCIGLASS,1987,99.99,36.65,0,0,19.91,0,0,0,0,0,43.43,0,0
2.88,14796,SCIGLASS,1984,99.99,16.32,0,0,40.39,0,0,0,0,0,43.28,0,0
2.83,30665,SCIGLASS,1987,99.99,18.77,0,0,38.26,0,0,0,0,0,42.96,0,0
3.41,191133,SCIGLASS,1972,99.99,10.01,0,45.74,1.4,0,0,0,0,0,42.84,0,0
2.84,370578,SCIGLASS,2004,99.99,19.3,0,0,38.04,0,0,0,0,0,42.65,0,0
2.78,14794,SCIGLASS,1984,99.99,30.41,0,0,29.26,0,0,0,0,0,40.32,0,0
2.83,188720,SCIGLASS,2002,99.99,22.65,0,0,37.34,0,0,0,0,0,40,0,0
2.66,426590,SCIGLASS,2008,99.99,0,16.85,0,24,0,4.36,11.78,0,4,39,0,0
2.47,177725,SCIGLASS,1997,99.99,0,0,0,0,0,0,0,0,62.27,37.72,0,0
4.03,357910,SCIGLASS,2003,99.99,0,0,62.97,0,0,0,0,0,0,37.02,0,0
3.99,41006,SCIGLASS,1995,99.99,0,0,62.97,0,0,0,0,0,0,37.02,0,0
4.02,50663,SCIGLASS,1990,99.99,0,0,62.97,0,0,0,0,0,0,37.02,0,0
2.84,81743,SCIGLASS,1984,99.99,26.47,0,0,36.82,0,0,0,0,0,36.7,0,0
4,428680,SCIGLASS,2007,99.99,0,0,61.52,0,0,0,0,0,2.76,35.71,0,0
2.81,358467,SCIGLASS,2004,99.99,30.4,0,0,34.03,0,0,0,0,0,35.56,0,0
2.88,358463,SCIGLASS,2004,99.99,23.32,0,0,41.8,0,0,0,0,0,34.87,0,0
4.07,428679,SCIGLASS,2007,99.99,0,0,64.33,0,0,0,0,0,0.89,34.77,0,0
4.18,428678,SCIGLASS,2007,99.99,0,0,65.68,0,0,0,0,0,0,34.31,0,0
3.76,14811,SCIGLASS,1984,99.99,10.52,0,55.37,0,0,0,0,0,0,34.1,0,0
2.69,81739,SCIGLASS,1984,99.99,48.39,0,0,19.01,0,0,0,0,0,32.59,0,0
2.81,30663,SCIGLASS,1987,99.99,39.47,0,0,29.01,0,0,0,0,0,31.51,0,0
3.49,41049,SCIGLASS,1979,99.99,0,0,0,0,0,0,0,0,0,46.51,53.48,0
3.3,14803,SCIGLASS,1984,99.99,18.74,0,0,0,0,0,0,0,0,36.81,44.44,0
3.19,422681,SCIGLASS,2009,99.99,0,0,0,0,0,0,0,0,12.16,47.16,40.67,0
3.01,41045,SCIGLASS,1979,99.99,0,0,0,0,0,0,0,0,0,61.05,38.94,0
2.97,373191,SCIGLASS,2005,99.99,0,0,0,0,0,0,0,0,17.87,52.21,29.91,0
2.62,376501,SCIGLASS,1986,99.99,0,0,0,6.38,0,0,0,0,22.16,66.4,5.05,0
2.69,10338,SCIGLASS,1977,99.99,0,0,0,0,0,0,0,0,18.56,62.98,0,18.45
2.99,372854,SCIGLASS,2005,99.99,0,0,0,31.15,0,0,0,0,0,52.26,0,16.58
2.71,7553,SCIGLASS,1964,99.99,0,0,0,0,0,0,0,0,22.49,62.47,0,15.03
2.76,7556,SCIGLASS,1964,99.99,0,0,0,0,0,0,0,0,29.98,55.02,0,14.99
2.78,7557,SCIGLASS,1964,99.99,0,0,0,0,0,0,0,0,32.5,52.51,0,14.98
2.67,7551,SCIGLASS,1964,99.99,0,0,0,0,0,0,0,0,15.84,70.49,0,13.66
2.56,7545,SCIGLASS,1964,99.99,0,0,0,0,0,0,0,0,14.99,74.94,0,10.06
2.55,191258,SCIGLASS,1999,99.99,13,0,2,7,0,2.76,0,3.23,8,62,0,2
2.21,818,SCIGLASS,1979,99.99,0,0,0,0,0,0,0,0,0,98.11,0,1.88
2.67,442863,SCIGLASS,2006,99.99,16.5,0.19,7.6,13.4,0,0,0,0,0,61.3,0,1
2.3,188925,SCIGLASS,1994,99.99,0,0,0,0,0,0,0,0,5.14,94.85,0,0
2.26,410399,SCIGLASS,2007,99.99,0,0,0,0,0,0,0,0,7.71,92.28,0,0
2.25,5322,SCIGLASS,1975,99.99,9.97,0,0,0,0,0,0,0,0,90.02,0,0
2.28,410401,SCIGLASS,2007,99.99,0,0,0,0,0,0,0,0,10.28,89.71,0,0
2.24,158830,SCIGLASS,1993,99.99,0,0,0,0,0,0,0,0,11.42,88.57,0,0
2.33,10794,SCIGLASS,1976,99.99,0,0,0,0,0,0,0,0,12.08,87.91,0,0
2.43,166753,SCIGLASS,1996,99.99,0,0,0,9.4,0,0,0,0,10.21,80.38,0,0
2.38,119899,SCIGLASS,1967,99.99,0,0,0,0,0,0,0,0,19.99,80,0,0
2.41,151932,SCIGLASS,1999,99.99,0,0,0,4.66,0,0,0,0,15.45,79.88,0,0
2.37,177987,SCIGLASS,2001,99.99,0,0,0,0,0,0,0,0,20.13,79.86,0,0
2.39,10302,SCIGLASS,1977,99.99,0,0,0,0,0,0,0,0,20.5,79.49,0,0
2.38,156337,SCIGLASS,1965,99.99,0,0,0,0,0,0,0,0,20.5,79.49,0,0
2.38,188718,SCIGLASS,2002,99.99,0,0,0,0,0,0,0,0,20.5,79.49,0,0
2.38,188939,SCIGLASS,1994,99.99,0,0,0,0,0,0,0,0,20.5,79.49,0,0
2.34,301453,SCIGLASS,2001,99.99,0,0,0,0,0,0,0,0,20.5,79.49,0,0
2.38,399095,SCIGLASS,2008,99.99,0,0,0,0,0,0,0,0,20.5,79.49,0,0
2.38,410403,SCIGLASS,2007,99.99,0,0,0,0,0,0,0,0,20.5,79.49,0,0
2.39,425424,SCIGLASS,1998,99.99,0,0,0,0,0,0,0,0,20.5,79.49,0,0
2.38,465907,SCIGLASS,2012,99.99,0,0,0,0,0,0,0,0,20.5,79.49,0,0
2.37,50359,SCIGLASS,1994,99.99,0,0,0,0,0,0,0,0,20.5,79.49,0,0
2.41,53015,SCIGLASS,1985,99.99,0,0,0,0,0,0,0,0,20.5,79.49,0,0
2.4,9652,SCIGLASS,1970,99.99,0,0,0,0,0,0,0,0,20.5,79.49,0,0
2.44,12368,SCIGLASS,1978,99.99,0,0,0,10.78,0,0,0,0,10.36,78.85,0,0
2.42,12355,SCIGLASS,1978,99.99,0,0,0,7.47,0,0,0,0,13.94,78.58,0,0
2.39,150933,SCIGLASS,1992,99.99,0,0,0,0,0,0,0,0,21.67,78.32,0,0
2.39,175388,SCIGLASS,1992,99.99,0,0,0,0,0,0,0,0,21.67,78.32,0,0
2.4,119897,SCIGLASS,1967,99.99,0,0,0,0,0,0,0,0,22.02,77.97,0,0
2.47,352703,SCIGLASS,2003,99.99,0,0,0,8.5,0,0,0,0,14.36,77.13,0,0
2.46,359608,SCIGLASS,2004,99.99,0,0,0,8.5,0,0,0,0,14.36,77.13,0,0
2.48,421313,SCIGLASS,2002,99.99,0,0,0,10.48,0,0,0,0,13.24,76.27,0,0
2.47,466632,SCIGLASS,2012,99.99,0,0,0,8.61,0,0,0,0,15.8,75.58,0,0
2.37,383652,SCIGLASS,2006,99.99,12.07,0,0,0,0,0,0,0,12.62,75.3,0,0
2.42,119894,SCIGLASS,1967,99.99,0,0,0,0,0,0,0,0,24.97,75.02,0,0
2.48,151541,SCIGLASS,1971,99.99,0,0,0,9.37,0,0,0,0,15.65,74.97,0,0
2.41,10802,SCIGLASS,1983,99.99,0,0,0,0,0,0,0,0,25.58,74.41,0,0
2.4,119840,SCIGLASS,1998,99.99,0,0,0,0,0,0,0,0,25.58,74.41,0,0
2.41,122399,SCIGLASS,1997,99.99,0,0,0,0,0,0,0,0,25.58,74.41,0,0
2.43,156341,SCIGLASS,1965,99.99,0,0,0,0,0,0,0,0,25.58,74.41,0,0
2.39,158832,SCIGLASS,1993,99.99,0,0,0,0,0,0,0,0,25.58,74.41,0,0
2.39,158833,SCIGLASS,1993,99.99,0,0,0,0,0,0,0,0,25.58,74.41,0,0
2.42,188945,SCIGLASS,1994,99.99,0,0,0,0,0,0,0,0,25.58,74.41,0,0
2.41,378111,SCIGLASS,2006,99.99,0,0,0,0,0,0,0,0,25.58,74.41,0,0
2.43,37827,SCIGLASS,1981,99.99,0,0,0,0,0,0,0,0,25.58,74.41,0,0
2.43,399096,SCIGLASS,2008,99.99,0,0,0,0,0,0,0,0,25.58,74.41,0,0
2.43,410404,SCIGLASS,2007,99.99,0,0,0,0,0,0,0,0,25.58,74.41,0,0
2.41,50350,SCIGLASS,1994,99.99,0,0,0,0,0,0,0,0,25.58,74.41,0,0
2.43,7640,SCIGLASS,1980,99.99,0,0,0,0,0,0,0,0,25.58,74.41,0,0
2.43,9473,SCIGLASS,1972,99.99,0,0,0,0,0,0,0,0,25.58,74.41,0,0
2.43,9561,SCIGLASS,1980,99.99,0,0,0,0,0,0,0,0,25.58,74.41,0,0
2.43,119893,SCIGLASS,1967,99.99,0,0,0,0,0,0,0,0,25.99,74,0,0
2.44,119892,SCIGLASS,1967,99.99,0,0,0,0,0,0,0,0,27,72.99,0,0
2.45,156343,SCIGLASS,1965,99.99,0,0,0,0,0,0,0,0,27.61,72.38,0,0
2.45,119891,SCIGLASS,1967,99.99,0,0,0,0,0,0,0,0,28.02,71.97,0,0
2.54,12359,SCIGLASS,1978,99.99,0,0,0,17.42,0,0,0,0,11.44,71.13,0,0
2.45,119890,SCIGLASS,1967,99.99,0,0,0,0,0,0,0,0,29.03,70.96,0,0
2.74,156366,SCIGLASS,1965,99.99,0,0,0,29.11,0,0,0,0,0,70.88,0,0
2.46,156345,SCIGLASS,1965,99.99,0,0,0,0,0,0,0,0,29.13,70.86,0,0
2.52,166755,SCIGLASS,1996,99.99,0,0,0,9.32,0,0,0,0,20.46,70.21,0,0
2.45,195139,SCIGLASS,1999,99.99,2,6.09,0,5.6,0,1.99,0,6.01,9.3,69,0,0
2.86,357905,SCIGLASS,2003,99.99,0,0,31.05,0,0,0,0,0,0,68.94,0,0
2.83,41025,SCIGLASS,1979,99.99,0,0,31.05,0,0,0,0,0,0,68.94,0,0
2.36,188724,SCIGLASS,2002,99.99,19.44,0,0,0,0,0,0,0,11.81,68.74,0,0
2.4,120189,SCIGLASS,1997,99.99,0,0,0,0,0,0,0,0,31.66,68.33,0,0
2.41,350390,SCIGLASS,2002,99.99,0,0,0,0,0,0,0,0,31.66,68.33,0,0
2.48,119887,SCIGLASS,1967,99.99,0,0,0,0,0,0,0,0,31.97,68.02,0,0
2.5,78228,SCIGLASS,1988,99.99,7.41,0,0,0,0,0,0,0,25.45,67.13,0,0
2.58,445104,SCIGLASS,2010,99.99,0,0,0,15.66,0,0,0,0,17.31,67.02,0,0
2.69,41035,SCIGLASS,1979,99.99,0,0,0,33.44,0,0,0,0,0,66.55,0,0
2.49,179849,SCIGLASS,2001,99.99,0,0,0,0,0,0,0,0,33.69,66.3,0,0
2.48,399097,SCIGLASS,2008,99.99,0,0,0,0,0,0,0,0,33.69,66.3,0,0
2.48,83232,SCIGLASS,1980,99.99,0,0,0,0,0,0,0,0,33.78,66.21,0,0
2.62,12363,SCIGLASS,1978,99.99,0,0,0,23.65,0,0,0,0,10.45,65.89,0,0
2.63,376492,SCIGLASS,1986,99.99,0,0,4.94,7.23,0,0,0,0,21.97,65.85,0,0
2.49,156349,SCIGLASS,1965,99.99,0,0,0,0,0,0,0,0,34.19,65.8,0,0
2.58,433991,SCIGLASS,2010,99.99,0,0,0,14.05,0,0,0,0,20.7,65.24,0,0
2.58,445094,SCIGLASS,2010,99.99,0,0,0,14.05,0,0,0,0,20.7,65.24,0,0
2.49,10833,SCIGLASS,1967,99.99,0,0,0,0,0,0,0,0,34.86,65.13,0,0
2.43,308194,SCIGLASS,2000,99.99,15.77,0,0,0,0,0,0,0,19.17,65.05,0,0
2.41,441293,SCIGLASS,2000,99.99,15.77,0,0,0,0,0,0,0,19.17,65.05,0,0
2.49,119884,SCIGLASS,1967,99.99,0,0,0,0,0,0,0,0,35,64.99,0,0
2.49,10834,SCIGLASS,1967,99.99,2.09,0,0,0,0,0,0,0,32.99,64.91,0,0
2.5,119883,SCIGLASS,1967,99.99,0,0,0,0,0,0,0,0,36.01,63.98,0,0
2.48,31308,SCIGLASS,1981,99.99,11.93,0,0,6.56,0,0,0,0,18.13,63.37,0,0
2.44,189279,SCIGLASS,1996,99.99,17.63,0,0,0,0,0,0,0,19.58,62.78,0,0
2.62,114017,SCIGLASS,1998,99.99,14.58,0,1.06,22.27,0,0,0,0,0,62.08,0,0
2.76,423502,SCIGLASS,2006,99.99,0,0,0,38.18,0,0,0,0,0.19,61.62,0,0
3.09,357906,SCIGLASS,2003,99.99,0,0,38.94,0,0,0,0,0,0,61.05,0,0
2.52,156353,SCIGLASS,1965,99.99,0,0,0,0,0,0,0,0,39.23,60.76,0,0
2.44,83238,SCIGLASS,1980,99.99,23.08,0,0,0,0,0,0,0,16.55,60.36,0,0
2.81,376496,SCIGLASS,1986,99.99,0,0,18.07,1.65,0,0,0,0,20.08,60.19,0,0
2.81,156368,SCIGLASS,1965,99.99,0,0,0,39.83,0,0,0,0,0,60.16,0,0
2.43,83240,SCIGLASS,1980,99.99,25.11,0,0,0,0,0,0,0,15.12,59.76,0,0
2.53,421309,SCIGLASS,2007,99.99,25.22,0,0,0,0,0,0,0,15.33,59.44,0,0
2.42,83244,SCIGLASS,1980,99.99,26.89,0,0,0,0,0,0,0,13.87,59.23,0,0
2.7,114009,SCIGLASS,1998,99.99,14.99,0,0,27.49,0,0,0,0,0,57.51,0,0
2.69,7377,SCIGLASS,1975,99.99,0,0,0,0,22.65,0,0,0,20.51,56.83,0,0
2.72,150412,SCIGLASS,1998,99.99,14.67,0,0,29.59,0,0,0,0,0,55.73,0,0
2.54,156357,SCIGLASS,1965,99.99,0,0,0,0,0,0,0,0,45.76,54.23,0,0
2.53,158837,SCIGLASS,1993,99.99,0,0,0,0,0,0,0,0,45.76,54.23,0,0
2.55,7656,SCIGLASS,1980,99.99,0,0,0,0,0,0,0,0,45.76,54.23,0,0
2.57,142847,SCIGLASS,1973,99.99,30.33,0,0,11.91,0,0,0,0,4.65,53.1,0,0
2.47,189282,SCIGLASS,1996,99.99,24.49,0,0,0,0,0,0,0,22.49,53.01,0,0
2.89,370836,SCIGLASS,2005,99.99,0.87,0,0,48,0,0,0,0,0,51.12,0,0
2.72,7376,SCIGLASS,1975,99.99,0,0,0,0,22.61,0,0,0,26.33,51.05,0,0
2.74,182257,SCIGLASS,1985,99.99,0,0,0,31.64,0,0,0,0,17.49,50.86,0,0
2.71,81748,SCIGLASS,1984,99.99,24.87,0,0,25.65,0,0,0,0,0,49.47,0,0
2.71,397086,SCIGLASS,2002,99.99,0,0,0,24.49,0,0,0,0,26.34,49.16,0,0
2.57,14879,SCIGLASS,1986,99.99,5.71,0,0,0,0,0,0,0,46.16,48.12,0,0
3.57,357908,SCIGLASS,2003,99.99,0,0,52.23,0,0,0,0,0,0,47.76,0,0
3.58,41031,SCIGLASS,1979,99.99,0,0,52.23,0,0,0,0,0,0,47.76,0,0
2.54,14883,SCIGLASS,1986,99.99,15.23,0,0,0,0,0,0,0,38.48,46.28,0,0
2.54,14884,SCIGLASS,1986,99.99,17.14,0,0,0,0,0,0,0,36.94,45.91,0,0
2.54,14885,SCIGLASS,1986,99.99,20.72,0,0,0,0,0,0,0,34.05,45.22,0,0
2.53,14886,SCIGLASS,1986,99.99,24.19,0,0,0,0,0,0,0,31.25,44.55,0,0
3.72,41032,SCIGLASS,1979,99.99,0,0,55.69,0,0,0,0,0,0,44.3,0,0
3.81,357909,SCIGLASS,2003,99.99,0,0,57.87,0,0,0,0,0,0,42.12,0,0
3.8,97876,SCIGLASS,1987,99.99,0,0,57.87,0,0,0,0,0,0,42.12,0,0
2.82,34362,SCIGLASS,1983,99.99,23.76,0,0,34.65,0,0,0,0,0,41.58,0,0
2.5,177724,SCIGLASS,1997,99.99,0,0,0,0,0,0,0,0,59.08,40.91,0,0
2.79,358466,SCIGLASS,2004,99.99,26.95,0,0,32.79,0,0,0,0,0,40.25,0,0
3.57,14822,SCIGLASS,1984,99.99,11.05,0,49.86,0,0,0,0,0,0,39.08,0,0
2.82,370592,SCIGLASS,2004,99.99,30.5,0,0,33.55,0,0,0,0,0,35.94,0,0
2.53,177726,SCIGLASS,1997,99.99,0,0,0,0,0,0,0,0,64.99,35,0,0
4.01,14812,SCIGLASS,1984,99.99,5.12,0,61.65,0,0,0,0,0,0,33.22,0,0
2.49,177727,SCIGLASS,1997,99.99,0,0,0,0,0,0,0,0,67.35,32.64,0,0
2.76,370839,SCIGLASS,2005,99.99,38.73,0,0,28.7,0,0,0,0,0,32.56,0,0
2.67,141667,SCIGLASS,1984,99.99,52.1,0,0,16,0,0,0,0,0,31.89,0,0
2.49,177728,SCIGLASS,1997,99.99,0,0,0,0,0,0,0,0,69.41,30.58,0,0
3.92,14815,SCIGLASS,1984,99.99,14.75,0,59.16,0,0,0,0,0,0,26.08,0,0
2.83,43844,SCIGLASS,1994,99.99,40.71,0,0,33.58,0,0,0,0,0,25.7,0,0
2.71,441430,SCIGLASS,2009,99.99,37.18,0,0,40.9,0,0,0,0,0,21.91,0,0
4.35,14818,SCIGLASS,1984,99.99,9.19,0,69.13,0,0,0,0,0,0,21.67,0,0
2.68,7549,SCIGLASS,1964,99.98,0,0,0,0,0,0,0,0,15.01,65.01,0,19.96
3.58,14810,SCIGLASS,1984,99.98,16.21,0,48.75,0,0,0,0,0,0,35.02,0,0
3.42,373189,SCIGLASS,2005,99.98,0,0,0,0,0,0,0,0,0.09,46.47,53.42,0
3.17,14800,SCIGLASS,1984,99.98,19.25,0,0,0,0,0,0,0,0,41.6,39.13,0
3.08,2675,SCIGLASS,1964,99.98,0,0,0,0,0,0,0,0,13.04,50.59,36.35,0
3.02,444745,SCIGLASS,2009,99.98,0,0,0,0,2.25,0,0,0,6.74,58.21,32.78,0
2.77,442007,SCIGLASS,2010,99.98,0,0,0,0,0,0,0,0,15.26,59.2,25.52,0
2.8,2678,SCIGLASS,1964,99.98,0,0,0,0,0,0,0,0,13.89,62.86,23.23,0
2.68,2677,SCIGLASS,1964,99.98,0,0,0,0,0,0,0,0,19.12,64.88,15.98,0
2.59,31311,SCIGLASS,1981,99.98,11.3,0,0,0,0,0,0,0,17.17,60.03,11.48,0
2.64,447522,SCIGLASS,2001,99.98,16.92,0,0,12.69,0,0,0,0,0,62.56,7.81,0
3.34,191130,SCIGLASS,1972,99.98,6.31,0,41.68,0,0,0,0,0,0,48.19,3.8,0
2.6,376500,SCIGLASS,1986,99.98,0,0,0,7.34,0,0,0,0,22.33,66.92,3.39,0
2.59,376499,SCIGLASS,1986,99.98,0,0,0,7.83,0,0,0,0,22.42,67.18,2.55,0
2.51,373193,SCIGLASS,2005,99.98,0,0,0,0,0,0,0,0,40.83,59.11,0.04,0
2.87,10339,SCIGLASS,1977,99.98,0,0,0,0,0,0,0,0,17.72,55.84,0,26.42
2.7,7550,SCIGLASS,1964,99.98,0,0,0,0,0,0,0,0,14.97,62.46,0,22.55
2.66,192508,SCIGLASS,2000,99.98,1,0,0,5.01,0,0,0,0,7.22,69.7,0,17.05
2.66,192535,SCIGLASS,2000,99.98,1,0,0,5.01,0,0,0,0,7.22,69.7,0,17.05
2.62,7564,SCIGLASS,1964,99.98,0,0,0,0,0,0,0,0,17.5,67.43,0,15.05
2.73,7554,SCIGLASS,1964,99.98,0,0,0,0,0,0,0,0,24.92,60.05,0,15.01
2.75,7555,SCIGLASS,1964,99.98,0,0,0,0,0,0,0,0,27.45,57.53,0,15
2.59,7546,SCIGLASS,1964,99.98,0,0,0,0,0,0,0,0,14.97,72.42,0,12.59
2.94,350038,SCIGLASS,2002,99.98,0,0,0,32.99,0,0,0,0,0,55,0,11.99
2.94,386599,SCIGLASS,2006,99.98,0,0,0,32.99,0,0,0,0,0,55,0,11.99
2.64,399303,SCIGLASS,2006,99.98,0,0,0,8.88,0,0,0,0,14.72,66.62,0,9.76
2.62,10340,SCIGLASS,1977,99.98,0,0,0,0,0,0,0,0,29.13,61.2,0,9.65
2.51,7544,SCIGLASS,1964,99.98,0,0,0,0,0,0,0,0,15,77.53,0,7.45
2.57,399302,SCIGLASS,2006,99.98,0,0,0,9.06,0,0,0,0,15.02,69.93,0,5.97
2.57,466634,SCIGLASS,2012,99.98,0,0,0,9.25,0,0,0,0,13.47,71.56,0,5.7
2.45,7543,SCIGLASS,1964,99.98,0,0,0,0,0,0,0,0,15,80.01,0,4.97
2.57,7561,SCIGLASS,1964,99.98,0,0,0,0,0,0,0,0,27.5,67.53,0,4.95
2.53,7560,SCIGLASS,1964,99.98,0,0,0,0,0,0,0,0,29.97,67.61,0,2.4
2.5,466633,SCIGLASS,2012,99.98,0,0,0,9.9,0,0,0,0,14.19,74,0,1.89
2.4,12354,SCIGLASS,1978,99.98,0,0,0,7.48,0,0,0,0,10.33,82.17,0,0
2.33,26002,SCIGLASS,1976,99.98,6.57,0,0,0,0,0,0,0,11.99,81.42,0,0
2.43,352704,SCIGLASS,2003,99.98,0,0,0,7.38,0,0,0,0,12.49,80.11,0,0
2.43,359609,SCIGLASS,2004,99.98,0,0,0,7.38,0,0,0,0,12.49,80.11,0,0
2.43,380711,SCIGLASS,2004,99.98,0,0,0,7.38,0,0,0,0,12.49,80.11,0,0
2.39,450655,SCIGLASS,2011,99.98,0,0.1,0,0,0,0,0,0,20.62,79.26,0,0
2.43,10818,SCIGLASS,1968,99.98,0,0,0,6.23,0,0,0,0,15.05,78.7,0,0
2.49,12369,SCIGLASS,1978,99.98,0,0,0,14.09,0,0,0,0,10.38,75.51,0,0
2.5,151946,SCIGLASS,1999,99.98,0,0,0,14.09,0,0,0,0,10.38,75.51,0,0
2.49,12371,SCIGLASS,1978,99.98,0,0,0,14.85,0,0,0,0,9.87,75.26,0,0
2.44,10214,SCIGLASS,1975,99.98,9.72,0,0,0,0,0,0,0,15.76,74.5,0,0
2.46,161891,SCIGLASS,1999,99.98,0,0,0,3.71,0,0,0,0,22.59,73.68,0,0
2.45,57703,SCIGLASS,1996,99.98,0,0,0,3.71,0,0,0,0,22.59,73.68,0,0
2.49,374521,SCIGLASS,1984,99.98,1.55,0,0,10.85,0,0,0,0,14.22,73.36,0,0
2.49,400303,SCIGLASS,2005,99.98,2.1,0,0,11.24,0,0,0,0,13.55,73.09,0,0
2.56,12367,SCIGLASS,1978,99.98,0,0,0,20.78,0,0,0,0,7.83,71.37,0,0
2.39,189286,SCIGLASS,1996,99.98,12.34,0,0,0,0,0,0,0,16.94,70.7,0,0
2.52,12365,SCIGLASS,1978,99.98,0,0,0,11.22,0,0,0,0,18.09,70.67,0,0
2.5,12358,SCIGLASS,1978,99.98,0,0,0,7.45,0,0,0,0,22.14,70.39,0,0
2.46,151939,SCIGLASS,1999,99.98,9.75,0,0,4.47,0,0,0,0,15.81,69.95,0,0
2.37,189278,SCIGLASS,1996,99.98,19.64,0,0,0,0,0,0,0,11.47,68.87,0,0
2.38,7347,SCIGLASS,1973,99.98,19.89,0,0,0,0,0,0,0,11.58,68.51,0,0
2.59,376491,SCIGLASS,1986,99.98,0,0,2.51,8.26,0,0,0,0,22.32,66.89,0,0
2.45,31307,SCIGLASS,1981,99.98,11.9,0,0,3.27,0,0,0,0,18.08,66.73,0,0
2.53,445103,SCIGLASS,2010,99.98,0,0,0,7.72,0,0,0,0,25.72,66.54,0,0
2.77,151529,SCIGLASS,1971,99.98,0,0,21.79,0,0,0,0,0,13.21,64.98,0,0
2.64,150411,SCIGLASS,1998,99.98,8.36,0,0,27.58,0,0,0,0,0,64.04,0,0
2.45,142844,SCIGLASS,1973,99.98,23.35,0,0,5.48,0,0,0,0,8.56,62.59,0,0
2.81,51783,SCIGLASS,1955,99.98,0,0,26.67,0,0,0,0,0,10.78,62.53,0,0
2.62,150410,SCIGLASS,1998,99.98,14.6,0,0,23.21,0,0,0,0,0,62.17,0,0
2.46,83236,SCIGLASS,1980,99.98,15.69,0,0,0,0,0,0,0,22.26,62.03,0,0
2.61,114006,SCIGLASS,1998,99.98,14.51,0,0,23.7,0,0,0,0,0,61.77,0,0
2.69,182252,SCIGLASS,1985,99.98,0,0,0,28.47,0,0,0,0,10.49,61.02,0,0
2.63,2671,SCIGLASS,1964,99.98,0,0,0,18.79,0,0,0,0,20.77,60.42,0,0
2.62,41004,SCIGLASS,1995,99.98,0,0,0,18.79,0,0,0,0,20.77,60.42,0,0
2.48,7373,SCIGLASS,1975,99.98,8.52,0,0,0,0,0,0,0,31.12,60.34,0,0
2.42,83242,SCIGLASS,1980,99.98,25.69,0,0,0,0,0,0,0,14.45,59.84,0,0
2.43,83241,SCIGLASS,1980,99.98,25.29,0,0,0,0,0,0,0,14.99,59.7,0,0
2.48,166758,SCIGLASS,1996,99.98,20.22,0,0,4.8,0,0,0,0,16.01,58.95,0,0
2.63,191116,SCIGLASS,1972,99.98,14.01,0,0,22.02,0,0,0,0,5,58.95,0,0
2.49,142845,SCIGLASS,1973,99.98,26.38,0,0,8.19,0,0,0,0,6.96,58.45,0,0
2.65,30667,SCIGLASS,1987,99.98,15.34,0,0,26.58,0,0,0,0,0,58.06,0,0
2.5,10838,SCIGLASS,1967,99.98,13.86,0,0,0,0,0,0,0,29.98,56.14,0,0
2.52,142846,SCIGLASS,1973,99.98,28.09,0,0,9.97,0,0,0,0,5.79,56.13,0,0
2.5,10870,SCIGLASS,1980,99.98,15.72,0,0,0,0,0,0,0,28.67,55.59,0,0
2.49,7374,SCIGLASS,1975,99.98,15.72,0,0,0,0,0,0,0,28.67,55.59,0,0
2.81,14791,SCIGLASS,1984,99.98,8.41,0,0,37.02,0,0,0,0,0,54.55,0,0
2.78,370583,SCIGLASS,2004,99.98,13.15,0,0,32.56,0,0,0,0,0,54.27,0,0
2.51,20286,SCIGLASS,1989,99.98,24.43,0,0,6.71,0,0,0,0,14.85,53.99,0,0
2.75,81751,SCIGLASS,1984,99.98,10.02,0,0,36.77,0,0,0,0,0,53.19,0,0
2.79,30662,SCIGLASS,1987,99.98,9.28,0,0,38.06,0,0,0,0,0,52.64,0,0
2.75,14790,SCIGLASS,1984,99.98,16.21,0,0,31.21,0,0,0,0,0,52.56,0,0
2.72,421157,SCIGLASS,2001,99.98,0,0,0,23.53,0,0,0,0,26.01,50.44,0,0
2.72,460229,SCIGLASS,2002,99.98,0,0,0,23.53,0,0,0,0,26.01,50.44,0,0
2.63,142849,SCIGLASS,1973,99.98,33.6,0,0,15.75,0,0,0,0,2.27,48.36,0,0
2.83,358460,SCIGLASS,2004,99.98,13.67,0,0,38.34,0,0,0,0,0,47.97,0,0
2.53,166759,SCIGLASS,1996,99.98,31.42,0,0,4.91,0,0,0,0,16.06,47.59,0,0
2.64,81745,SCIGLASS,1984,99.98,37.17,0,0,16.43,0,0,0,0,0,46.38,0,0
3.02,97932,SCIGLASS,1986,99.98,12.98,0,29.28,0,0,0,0,0,11.83,45.89,0,0
3.22,2680,SCIGLASS,1964,99.98,0,0,38.76,0,0,0,0,0,15.66,45.56,0,0
3.27,41005,SCIGLASS,1995,99.98,0,0,38.76,0,0,0,0,0,15.66,45.56,0,0
2.83,14795,SCIGLASS,1984,99.98,23.61,0,0,34.63,0,0,0,0,0,41.74,0,0
2.73,370838,SCIGLASS,2005,99.98,19.88,0,0,38.9,0,0,0,0,0,41.2,0,0
3.61,447517,SCIGLASS,2001,99.98,7.76,0,51.7,0,0,0,0,0,0,40.52,0,0
3.62,428681,SCIGLASS,2007,99.98,0,0,50.35,0,0,0,0,0,10.17,39.46,0,0
2.86,358462,SCIGLASS,2004,99.98,20.35,0,0,40.63,0,0,0,0,0,39,0,0
2.95,14798,SCIGLASS,1984,99.98,16.37,0,0,45.02,0,0,0,0,0,38.59,0,0
2.85,152157,SCIGLASS,1993,99.98,16.37,0,0,45.02,0,0,0,0,0,38.59,0,0
2.76,370595,SCIGLASS,2004,99.98,38.12,0,0,29.03,0,0,0,0,0,32.83,0,0
2.83,358468,SCIGLASS,2004,99.98,33.83,0,0,35.31,0,0,0,0,0,30.84,0,0
2.9,358464,SCIGLASS,2004,99.98,25.77,0,0,43.65,0,0,0,0,0,30.56,0,0
3.74,14813,SCIGLASS,1984,99.98,15.44,0,54.2,0,0,0,0,0,0,30.34,0,0
2.86,43850,SCIGLASS,1994,99.98,34.98,0,0,38.49,0,0,0,0,0,26.51,0,0
4.15,14816,SCIGLASS,1984,99.98,9.59,0,64.94,0,0,0,0,0,0,25.45,0,0
2.74,441427,SCIGLASS,2009,99.98,48.79,0,0,30.66,0,0,0,0,0,20.53,0,0
3.46,14802,SCIGLASS,1984,99.98,6.4,0,0,0,0,0,0,0,0,41.51,52.07,0
3.21,2676,SCIGLASS,1964,99.98,0,0,0,0,0,0,0,0,8.45,49.15,42.38,0
3.15,14821,SCIGLASS,1984,99.98,13.18,0,0,0,0,0,0,0,0,46.61,40.19,0
3.02,14799,SCIGLASS,1984,99.98,13.56,0,0,0,0,0,0,0,0,51.96,34.46,0
2.87,2673,SCIGLASS,1964,99.98,0,0,0,0,0,0,0,0,23.09,53.73,23.16,0
2.69,31312,SCIGLASS,1981,99.98,11.03,0,0,0,0,0,0,0,16.77,55.36,16.82,0
2.67,376504,SCIGLASS,1986,99.98,0,0,0,1.75,0,0,0,0,21.33,63.93,12.97,0
2.66,190180,SCIGLASS,1998,99.98,19.24,0,0,6.91,0,0,0,0,0,61.05,12.78,0
2.69,192817,SCIGLASS,2001,99.98,16,0.49,0,6.9,0,4.51,0,4.08,5,51.5,9.2,2.3
2.62,376502,SCIGLASS,1986,99.98,0,0,0,5.42,0,0,0,0,21.99,65.89,6.68,0
2.59,376498,SCIGLASS,1986,99.98,0,0,0,8.33,0,0,0,0,22.5,67.44,1.71,0
2.94,178136,SCIGLASS,2001,99.98,0,0,0,0,0,0,0,0,28.99,42.16,0,28.83
2.68,192509,SCIGLASS,2000,99.98,1,0,3,5.01,0,0,0,0,3.71,70.21,0,17.05
2.68,192536,SCIGLASS,2000,99.98,1,0,3,5.01,0,0,0,0,3.71,70.21,0,17.05
3.06,356932,SCIGLASS,2002,99.98,0,0,0,33.33,0,0,0,0,0,49.99,0,16.66
2.62,7547,SCIGLASS,1964,99.98,0,0,0,0,0,0,0,0,14.96,69.96,0,15.06
2.79,7558,SCIGLASS,1964,99.98,0,0,0,0,0,0,0,0,35.01,50,0,14.97
2.6,7563,SCIGLASS,1964,99.98,0,0,0,0,0,0,0,0,22.55,67.58,0,9.85
2.99,356930,SCIGLASS,2002,99.98,0,0,0,36.36,0,0,0,0,0,54.55,0,9.07
2.34,7542,SCIGLASS,1964,99.98,0,0,0,0,0,0,0,0,15,82.57,0,2.41
2.67,432329,SCIGLASS,2006,99.98,16.52,0.29,7.86,13.52,0,0,0,0,0,60.79,0,1
2.42,151942,SCIGLASS,1999,99.98,3.34,0,0,4.59,0,0,0,0,15.23,76.82,0,0
2.43,359598,SCIGLASS,2004,99.98,3.34,0,0,4.59,0,0,0,0,15.23,76.82,0,0
2.47,156433,SCIGLASS,1996,99.98,0,0,0,10.5,0,0,0,0,12.66,76.82,0,0
2.45,12356,SCIGLASS,1978,99.98,0,0,0,7.46,0,0,0,0,16.5,76.02,0,0
2.48,51778,SCIGLASS,1955,99.98,0,0,0,11.7,0,0,0,0,12.95,75.33,0,0
2.48,166760,SCIGLASS,1996,99.98,0,0,0,9.42,0,0,0,0,15.24,75.32,0,0
2.46,166756,SCIGLASS,1996,99.98,0,0,0,4.7,0,0,0,0,20.34,74.94,0,0
2.46,151938,SCIGLASS,1999,99.98,0,0,0,4.65,0,0,0,0,20.56,74.77,0,0
2.48,374522,SCIGLASS,1984,99.98,1.55,0,0,9.64,0,0,0,0,14.22,74.57,0,0
2.5,161894,SCIGLASS,1999,99.98,0,0,0,12.18,0,0,0,0,13.47,74.33,0,0
2.44,2120,SCIGLASS,1919,99.98,0.28,0,0,3.81,0.14,0,0,0,21.54,74.21,0,0
2.46,13029,SCIGLASS,1971,99.98,0,0,0,9.97,0,0,0,0,15.85,74.16,0,0
2.43,3559,SCIGLASS,1934,99.98,0.69,0,0,0.37,0.05,0,0,0,25.07,73.8,0,0
2.49,374520,SCIGLASS,1984,99.98,1.35,0,0,10.15,0,0,0,0,14.82,73.66,0,0
2.54,12372,SCIGLASS,1978,99.98,0,0,0,17.51,0,0,0,0,11.65,70.82,0,0
2.4,31303,SCIGLASS,1981,99.98,11.87,0,0,0,0,0,0,0,18.04,70.07,0,0
2.52,151947,SCIGLASS,1999,99.98,0,0,0,9.33,0,0,0,0,20.63,70.02,0,0
2.52,374627,SCIGLASS,2005,99.98,0,0,0,7.45,0,0,0,0,22.65,69.88,0,0
2.52,374778,SCIGLASS,2005,99.98,0,0,0,7.45,0,0,0,0,22.65,69.88,0,0
2.63,182249,SCIGLASS,1985,99.98,0,0,0,28.54,0,0,0,0,2.62,68.82,0,0
2.37,394989,SCIGLASS,1997,99.98,19.48,0,0,0,0,0,0,0,11.79,68.71,0,0
2.44,10831,SCIGLASS,1934,99.98,9.84,0,0,0.32,0.03,0,0,0,21.1,68.69,0,0
2.56,444744,SCIGLASS,2009,99.98,0,0,0,21.73,2.65,0,0,0,7.83,67.77,0,0
2.53,442006,SCIGLASS,2010,99.98,0,0,0,15.64,0,0,0,0,17.29,67.05,0,0
2.43,142843,SCIGLASS,1973,99.98,24.13,0,0,3.98,0,0,0,0,9.33,62.54,0,0
2.67,114020,SCIGLASS,1998,99.98,14.59,0,7.99,15.26,0,0,0,0,0,62.14,0,0
2.63,14788,SCIGLASS,1984,99.98,16.11,0,0,22.15,0,0,0,0,0,61.72,0,0
2.44,10832,SCIGLASS,1934,99.98,17.9,0,0,0.34,0.03,0,0,0,20.14,61.57,0,0
2.5,10836,SCIGLASS,1967,99.98,7.3,0,0,0,0,0,0,0,32.22,60.46,0,0
2.62,423505,SCIGLASS,2006,99.98,0,0,0,18.7,0,0,0,0,20.93,60.35,0,0
2.43,83239,SCIGLASS,1980,99.98,24.19,0,0,0,0,0,0,0,15.86,59.93,0,0
2.5,160533,SCIGLASS,1983,99.98,9.36,0,0,0,0,0,0,0,31.22,59.4,0,0
2.5,50253,SCIGLASS,1983,99.98,9.36,0,0,0,0,0,0,0,31.22,59.4,0,0
2.42,83245,SCIGLASS,1980,99.98,27.49,0,0,0,0,0,0,0,13.33,59.16,0,0
2.51,423507,SCIGLASS,2006,99.98,0,0,0,0.04,0,0,0,0,40.83,59.11,0,0
2.42,83246,SCIGLASS,1980,99.98,28.41,0,0,0,0,0,0,0,12.61,58.96,0,0
2.77,423511,SCIGLASS,2005,99.98,0,0,0,39.74,0,0,0,0,1.51,58.73,0,0
2.72,423513,SCIGLASS,2005,99.98,0,0,0,27.05,0,0,0,0,14.95,57.98,0,0
2.5,189280,SCIGLASS,1996,99.98,9.76,0,0,0,0,0,0,0,32.69,57.53,0,0
2.69,14820,SCIGLASS,1984,99.98,16.16,0,0,26.67,0,0,0,0,0,57.15,0,0
2.65,50597,SCIGLASS,1987,99.98,16.16,0,0,26.67,0,0,0,0,0,57.15,0,0
2.48,189281,SCIGLASS,1996,99.98,19.66,0,0,0,0,0,0,0,25.11,55.21,0,0
2.54,358585,SCIGLASS,1982,99.98,29.32,0,0,11.01,0,0,0,0,4.8,54.85,0,0
2.45,189283,SCIGLASS,1996,99.98,31.47,0,0,0,0,0,0,0,16.61,51.9,0,0
2.85,179851,SCIGLASS,2001,99.98,20.31,0,20.36,7.44,0,0,0,0,0,51.87,0,0
2.85,373926,SCIGLASS,2005,99.98,20.31,0,20.36,7.44,0,0,0,0,0,51.87,0,0
2.85,422069,SCIGLASS,2008,99.98,20.31,0,20.36,7.44,0,0,0,0,0,51.87,0,0
2.86,31315,SCIGLASS,1981,99.98,10.21,0,23.03,0,0,0,0,0,15.51,51.23,0,0
2.6,142848,SCIGLASS,1973,99.98,31.51,0,0,13.82,0,0,0,0,3.42,51.23,0,0
2.76,150413,SCIGLASS,1998,99.98,14.72,0,0,34.18,0,0,0,0,0,51.08,0,0
2.5,14892,SCIGLASS,1986,99.98,22.84,0,0,0,0,0,0,0,27.77,49.37,0,0
2.81,14793,SCIGLASS,1984,99.98,16.26,0,0,35.79,0,0,0,0,0,47.93,0,0
2.53,151945,SCIGLASS,1999,99.98,31.04,0,0,4.87,0,0,0,0,16.17,47.9,0,0
2.57,14880,SCIGLASS,1986,99.98,8.08,0,0,0,0,0,0,0,44.24,47.66,0,0
2.65,81746,SCIGLASS,1984,99.98,34.08,0,0,18.74,0,0,0,0,0,47.16,0,0
2.52,189284,SCIGLASS,1996,99.98,23.09,0,0,0,0,0,0,0,29.93,46.96,0,0
2.56,14882,SCIGLASS,1986,99.98,11.94,0,0,0,0,0,0,0,41.13,46.91,0,0
2.61,30676,SCIGLASS,1987,99.98,34.05,0,0,15.47,0,0,0,0,4.01,46.45,0,0
2.66,142850,SCIGLASS,1973,99.98,34.99,0,0,17.62,0,0,0,0,1.04,46.33,0,0
2.53,162463,SCIGLASS,1998,99.98,44.48,0,0,0,0,0,0,0,10.24,45.26,0,0
2.72,450695,SCIGLASS,2011,99.98,30.31,0,0,25.01,0,0,0,0,0,44.66,0,0
2.69,50598,SCIGLASS,1987,99.98,30.31,0,0,25.01,0,0,0,0,0,44.66,0,0
2.85,358461,SCIGLASS,2004,99.98,17.06,0,0,39.24,0,0,0,0,0,43.68,0,0
2.64,153972,SCIGLASS,1973,99.98,36.64,0,0,20.15,0,0,0,0,0,43.19,0,0
2.69,188721,SCIGLASS,2002,99.98,36.64,0,0,20.15,0,0,0,0,0,43.19,0,0
2.69,370837,SCIGLASS,2005,99.98,36.19,0,0,20.79,0,0,0,0,0,43,0,0
2.48,308195,SCIGLASS,2000,99.98,35.88,0,0,0,0,0,0,0,21.81,42.29,0,0
2.49,387758,SCIGLASS,1986,99.98,35.88,0,0,0,0,0,0,0,21.81,42.29,0,0
2.59,14893,SCIGLASS,1986,99.98,15.65,0,0,0,0,0,0,0,42.82,41.51,0,0
2.84,380712,SCIGLASS,2004,99.98,25.33,0,0,36.04,0,0,0,0,0,38.61,0,0
2.56,10213,SCIGLASS,1975,99.98,22.77,0,0,0,0,0,0,0,38.75,38.46,0,0
2.87,14797,SCIGLASS,1984,99.98,23.68,0,0,39.08,0,0,0,0,0,37.22,0,0
2.8,81742,SCIGLASS,1984,99.98,35.62,0,0,29.38,0,0,0,0,0,34.98,0,0
2.84,370840,SCIGLASS,2005,99.98,24.44,0,0,41.81,0,0,0,0,0,33.73,0,0
2.73,50599,SCIGLASS,1987,99.98,42.81,0,0,23.54,0,0,0,0,0,33.63,0,0
3.57,371701,SCIGLASS,2004,99.98,5.69,0,51.36,9.39,0,0,0,0,0,33.54,0,0
3.97,14814,SCIGLASS,1984,99.98,10.03,0,60.38,0,0,0,0,0,0,29.57,0,0
4.09,14817,SCIGLASS,1984,99.98,14.11,0,63.69,0,0,0,0,0,0,22.18,0,0
2.61,51814,SCIGLASS,1955,99.97,0,0,0,5.59,0,0,0,0,12.37,71.68,10.33,0
2.79,51813,SCIGLASS,1955,99.97,0,0,13.93,0,0,0,0,0,11.28,65.34,9.42,0
2.7,466636,SCIGLASS,2012,99.97,0,0,0,8.53,0,0,0,0,13.57,64.89,0,12.98
2.64,466635,SCIGLASS,2012,99.97,0,0,0,8.89,0,0,0,0,14.73,66.84,0,9.51
2.74,198381,SCIGLASS,1984,99.97,1.45,0,0,2.91,0,0,0,0,16.01,59.22,0,20.38
2.49,374519,SCIGLASS,1984,99.97,1.55,0,0,9.94,0,0,0,0,14.82,73.66,0,0
2.49,374518,SCIGLASS,1984,99.97,1.55,0,0,9.84,0,0,0,0,15.12,73.46,0,0
2.49,374517,SCIGLASS,1984,99.97,1.55,0,0,9.64,0,0,0,0,15.42,73.36,0,0
2.51,373927,SCIGLASS,2005,99.97,0,0,0,9.99,0.14,0,0,0,16.98,72.86,0,0
2.36,362321,SCIGLASS,2002,99.97,8,9.88,0,0.5,0,0,2.09,0,8.5,71,0,0
2.49,3577,SCIGLASS,1934,99.97,0.41,0,0,5.51,0.03,0,0,0,23.25,70.77,0,0
2.35,197997,SCIGLASS,2003,99.97,13.61,8,0,7.48,0,0,0,2,0,68.88,0,0
2.35,407070,SCIGLASS,2002,99.97,13.61,8,0,7.48,0,0,0,2,0,68.88,0,0
2.55,3578,SCIGLASS,1934,99.97,0.64,0,0,11.06,0.04,0,0,0,21.89,66.34,0,0
2.68,376493,SCIGLASS,1986,99.97,0,0,7.29,6.22,0,0,0,0,21.63,64.83,0,0
2.7,376494,SCIGLASS,1986,99.97,0,0,9.58,5.25,0,0,0,0,21.3,63.84,0,0
2.56,31313,SCIGLASS,1981,99.97,11.26,0,8.46,0,0,0,0,0,17.11,63.14,0,0
2.64,114018,SCIGLASS,1998,99.97,14.59,0,2.98,20.26,0,0,0,0,0,62.14,0,0
2.52,31309,SCIGLASS,1981,99.97,11.95,0,0,9.86,0,0,0,0,18.17,59.99,0,0
2.48,151941,SCIGLASS,1999,99.97,20.2,0,0,5.12,0,0,0,0,16.05,58.6,0,0
2.72,31314,SCIGLASS,1981,99.97,10.71,0,16.1,0,0,0,0,0,16.27,56.89,0,0
2.62,391007,SCIGLASS,1986,99.97,4.97,0,0,10.95,0,0,0,0,30.26,53.79,0,0
3.29,444746,SCIGLASS,2009,99.97,0,0,43.2,0,1.93,0,0,0,6.09,48.75,0,0
2.46,377724,SCIGLASS,1980,99.97,35.56,0,0,0.09,0,0,0,0,22.57,41.75,0,0
2.6,190624,SCIGLASS,2000,99.97,14.5,4.49,0,7.6,0,5.23,0,5.95,4.9,51.4,3.1,2.8
2.57,193605,SCIGLASS,2001,99.96,10.3,0.96,4.5,3,0,0,0,0,4.9,68.3,8,0
2.44,2119,SCIGLASS,1919,99.96,0.2,0,0,2.6,0.14,0,0,0,22.98,74.04,0,0
2.69,428273,SCIGLASS,2009,99.95,7.1,0,3.6,5.2,0,5.42,0,5.33,3.5,59.5,7.2,3.1
2.6,365751,SCIGLASS,2003,99.95,10.3,0,0,5.9,0,4.02,0,4.93,9.7,61.1,4,0
2.42,465139,SCIGLASS,2012,99.95,26.4,5.06,0,0,2.16,0,0,0,12.3,54.03,0,0
2.55,446215,SCIGLASS,2001,99.95,9.5,0,0,6.1,0,6.48,0,7.97,4.9,60.9,1.6,2.5
2.32,134125,SCIGLASS,1996,99.95,4.8,4.73,0.2,0.3,0,0,1.03,0,6.8,80.49,0,1.6
2.4,465150,SCIGLASS,2012,99.95,28.89,5,0,0,0.32,0,0,0,13.19,52.55,0,0
2.52,474114,SCIGLASS,2011,99.94,7.97,0,0,2.63,0,4,0,5,12.6,63.89,0,3.85
2.44,522,SCIGLASS,1934,99.94,0,0,0,10,0,6.96,7.98,0,0,75,0,0
2.51,192173,SCIGLASS,1999,99.94,0,0,0,5.7,0,8.25,0,14.39,0,71.6,0,0
2.55,193603,SCIGLASS,2001,99.92,13.55,2.87,5.1,7.9,0,0.63,0,0.82,1.1,65,2.95,0
2.42,377725,SCIGLASS,1980,99.92,26.92,0,0,0,0.1,0.14,0,0,14.11,58.65,0,0
2.51,447097,SCIGLASS,2000,99.91,10,3.91,7.9,1.5,0,0,0,0,0,70.5,6.1,0
2.78,458653,SCIGLASS,2005,99.9,6.1,0,6.88,13.43,0,1.5,1,0,6.03,57.58,0,7.38
2.31,134122,SCIGLASS,1996,99.89,4.6,6.84,0.2,0.3,0,0,1.45,0,6.7,79,0,0.8
2.48,190626,SCIGLASS,2000,99.89,11,2.36,0,6,0,4.97,0,7.06,5.8,62.7,0,0
2.49,360024,SCIGLASS,1996,99.88,16.3,8,0,3.26,0,0,0,0,0,60.27,12.05,0
2.53,134904,SCIGLASS,1997,99.88,2.8,0,3.1,6.3,0,5.27,0,7.02,4.9,68.39,0,2.1
2.53,446199,SCIGLASS,2001,99.88,2.8,0,3.1,6.3,0,5.27,0,7.02,4.9,68.39,0,2.1
2.53,462001,SCIGLASS,1998,99.88,2.8,0,3.1,6.3,0,5.27,0,7.02,4.9,68.39,0,2.1
2.53,473921,SCIGLASS,2012,99.88,2.8,0,3.1,6.3,0,5.27,0,7.02,4.9,68.39,0,2.1
2.54,462164,SCIGLASS,2010,99.88,2.8,0,3.1,6.3,0.08,5.27,0,7.02,4.9,68.31,0,2.1
2.34,362311,SCIGLASS,2002,99.88,5.8,9.51,0,1.4,0,0,2.07,0,6.5,74.6,0,0
2.41,461020,SCIGLASS,2011,99.88,23.26,5,0,0,2.33,0,0,0,12.96,56.33,0,0
2.41,465138,SCIGLASS,2012,99.88,23.26,5,0,0,2.33,0,0,0,12.96,56.33,0,0
2.53,190436,SCIGLASS,1998,99.87,16.3,7.98,1.8,4.9,0,0,0,0,0,59.5,9.39,0
2.7,126362,SCIGLASS,1978,99.87,11.3,20.55,0,14.6,0,0,0,0,4.63,35.63,0,13.16
2.59,191263,SCIGLASS,1999,99.87,9.5,0,4.5,7.5,0,3.12,0,3.25,8,61.5,0,2.5
2.59,415119,SCIGLASS,1999,99.87,9.5,0,4.5,7.5,0,3.12,0,3.25,8,61.5,0,2.5
2.47,401814,SCIGLASS,2002,99.87,0,10,0,0,0,5,5,5,10.25,64.62,0,0
2.4,465149,SCIGLASS,2012,99.87,25.69,4.99,0,0,0.3,0,0,0,13.39,55.5,0,0
2.49,190433,SCIGLASS,1998,99.87,16.28,7.99,0,3.29,0,0,0,0,0,60.23,12.08,0
2.38,191157,SCIGLASS,2000,99.86,7.49,7.84,0,0.49,0,1.26,2.53,0,5.77,72.49,0,1.99
2.53,360027,SCIGLASS,1996,99.86,16.33,8,1.78,4.9,0,0,0,0,0,59.5,9.35,0
2.59,193042,SCIGLASS,2001,99.86,15,4.2,0,7.99,0,5.5,0,6,4.65,51.42,2.33,2.77
2.45,461684,SCIGLASS,2001,99.86,22.7,5.03,0,4.2,0,5.01,0,5.02,4.6,53.3,0,0
2.82,409948,SCIGLASS,2007,99.85,7,0,9,2,0,5.31,0,3.54,4,55.5,9,4.5
2.35,407406,SCIGLASS,2007,99.85,14.7,11.28,0,5.2,0,0,0,2.07,0,66.6,0,0
2.74,407176,SCIGLASS,2006,99.84,8.8,0,10,7.5,0,5.99,0,4.95,4.3,54.7,0,3.6
2.59,190625,SCIGLASS,2000,99.84,15,4.2,0,8,0,5.51,0,5.94,4.69,51.4,2.3,2.8
2.58,191259,SCIGLASS,1999,99.83,10.04,0,6.46,6.96,0,2.67,0,2.47,7.16,61.09,0,2.98
2.35,407393,SCIGLASS,2007,99.83,14.08,12.35,0,5.29,0,0,0,2.38,0,65.73,0,0
2.5,447510,SCIGLASS,2001,99.83,18.64,6.99,0,4.75,0,0,0,0,0,60.66,8.79,0
2.77,432290,SCIGLASS,2009,99.83,6.9,0,8,5,0,4.4,0,3.43,4.3,57.7,7.1,3
2.82,408673,SCIGLASS,2008,99.82,7,0,8.5,2,0,5.29,0,3.53,4.5,55.5,9,4.5
2.51,195035,SCIGLASS,1999,99.82,14.4,0,0,13.2,0,5.01,0,6.01,0,61.2,0,0
2.59,192545,SCIGLASS,2000,99.81,14.98,4.2,0,7.99,0.06,5.51,0,5.94,4.69,51.36,2.29,2.79
2.74,446486,SCIGLASS,2006,99.81,8.69,0,9.89,7.4,0,5.99,0,4.95,4.5,54.59,0,3.8
2.5,365744,SCIGLASS,2003,99.81,10.5,0,0,8.2,0,4.01,0,5,9.8,62.3,0,0
2.79,66725,SCIGLASS,1983,99.8,0,14.5,8.92,0,0,0,0,0,18.03,49.39,0,8.96
2.46,449148,SCIGLASS,2011,99.8,24.23,6.4,0,0,0,0,0,0,16.85,52.32,0,0
2.59,191264,SCIGLASS,1999,99.8,9.71,1.21,3,8.01,0,3.1,0,3.54,7.61,61.42,0,2.2
2.39,194445,SCIGLASS,2000,99.8,2,0,0,3,0,1.29,0,1.51,12,79,0,1
2.34,407395,SCIGLASS,2007,99.8,14.4,13.9,0,4.3,0,0,0,2.4,0,64.8,0,0
2.77,472242,SCIGLASS,2011,99.79,6.64,0,7.77,4.87,0,4.5,0,3.5,4.48,57.86,7.5,2.67
2.77,193043,SCIGLASS,2001,99.79,6.92,0,7.97,5.02,0,4.4,0,3.4,4.29,57.74,7.03,3.02
2.77,431455,SCIGLASS,2009,99.79,6.92,0,7.97,5.02,0,4.4,0,3.4,4.29,57.74,7.03,3.02
2.77,474109,SCIGLASS,2011,99.79,6.92,0,7.97,5.02,0,4.4,0,3.4,4.29,57.74,7.03,3.02
2.58,191268,SCIGLASS,1999,99.79,9.59,0,2.09,7.59,0,3.1,0,3.22,8.09,62.03,1.59,2.49
2.7,458414,SCIGLASS,2011,99.79,12.49,0,5.59,1.63,0,2.7,0,2,13.38,56.61,0,5.39
2.52,166857,SCIGLASS,1999,99.79,4,0,0,11.6,0,4.9,0,7.39,3,68.9,0,0
2.77,434799,SCIGLASS,2009,99.79,6.9,0,8,5,0,4.41,0,3.43,4.3,57.75,7,3
2.46,400292,SCIGLASS,2005,99.79,8.2,1.79,0,6.3,0,0,0,0,14.9,68.6,0,0
2.47,401764,SCIGLASS,2002,99.79,8.11,5,0,2.67,0,5,2,5,9.86,62.15,0,0
2.41,461019,SCIGLASS,2011,99.79,19.14,5,0,0,2.37,0,0,0,13.2,60.08,0,0
2.41,465137,SCIGLASS,2012,99.79,19.14,5,0,0,2.37,0,0,0,13.2,60.08,0,0
2.49,405937,SCIGLASS,1997,99.77,16.52,8,4.51,6.61,0,0,0,0,0,61.08,3.05,0
2.45,151540,SCIGLASS,1971,99.77,0,24.59,0,0,0,0,0,10.12,15.51,49.55,0,0
2.44,434788,SCIGLASS,2009,99.76,17.98,0,0,3.39,0,7.12,0,7.34,4.49,59.44,0,0
2.74,432272,SCIGLASS,2009,99.75,9,0,9.6,7.7,0,6.43,0,5.12,4.2,54,0,3.7
2.44,360033,SCIGLASS,1996,99.75,17.98,10,0,4.12,0,0,0,0,0,60.04,7.61,0
2.44,142471,SCIGLASS,1980,99.75,19.28,4.5,0,0,0,0,0,0,16.88,59.09,0,0
2.3,190747,SCIGLASS,1997,99.75,17.14,15.5,0,7.71,0,0,0,2,0,57.4,0,0
2.49,68755,SCIGLASS,1986,99.75,22.3,15,0,0,0,0,0,0,36.16,26.29,0,0
2.84,432288,SCIGLASS,2009,99.74,6,0,5,6.1,0,4.26,0,3.38,6.7,56,9.9,2.4
2.44,190441,SCIGLASS,1998,99.74,18.01,9.97,0,4.1,0,0,0,0,0,60.06,7.6,0
2.8,365761,SCIGLASS,2003,99.74,7,0,7.9,4.8,0,4.62,0,3.43,4.19,58,6.9,2.9
2.8,367108,SCIGLASS,2005,99.74,7,0,7.9,4.8,0,4.62,0,3.43,4.19,58,6.9,2.9
2.55,364490,SCIGLASS,2004,99.74,7,0,0.1,2,0,8.68,0,9.66,2.8,62.5,6.5,0.5
2.56,195181,SCIGLASS,1999,99.74,10,0.92,0,7,0,5.45,0,6.37,2,64,3,1
2.58,415117,SCIGLASS,1999,99.74,9.59,0,0,7.69,0,3.07,0,3.19,8.19,62.43,3.09,2.49
2.71,191551,SCIGLASS,1999,99.74,13.13,0,6.06,9.09,0,4.4,0,3.43,3.03,55.55,0,5.05
2.48,185433,SCIGLASS,1960,99.74,10.51,0,0,6.2,4.3,6.65,0,7.12,0,64.96,0,0
2.38,461014,SCIGLASS,2011,99.74,19.59,4.6,0,0,0,0,0,0,12.65,62.9,0,0
2.78,191550,SCIGLASS,1999,99.73,6.7,0,7.7,4.8,0,4.75,0,3.58,4.1,58.7,6.7,2.7
2.31,134120,SCIGLASS,1996,99.73,4.7,6.2,0.2,0.3,0,0,1.03,0,6.9,80.4,0,0
