Repository: OUANZOUGUIAbdelhak/Convert-Composition

# 🧪 Oxide-to-Element Composition Converter

This Python script automates the conversion of **oxide-based chemical compositions** (e.g., `SiO2`, `Fe2O3`, etc.) into their corresponding **elemental compositions** (e.g., `Si`, `Fe`, `O`), using molecular weight ratios.

It is especially useful for **materials science**, **glass science**, and **geochemistry** workflows that require tracking of elemental contributions in complex mixtures.

---

## 📥 Input

The script reads a `.csv` file containing oxide percentages (by weight), such as:

| Sample | SIO2 | AL2O3 | FE2O3 | NA2O | ... |
|--------|------|--------|--------|-------|
| A      | 45.0 | 15.0   | 5.0    | 2.0   |

File: Data.csv (part 6 of 7)
DENSITY,Num,Origin,Year,Somme Ox,Al2O3,B2O3,BaO,CaO,Fe2O3,K2O,Li2O,MgO,Na2O,SiO2,SrO,ZrO2
2.77,192547,SCIGLASS,2000,99.73,6.99,0,7.99,4.99,0.09,4.63,0,3.43,4.09,57.54,6.99,2.99
2.68,126361,SCIGLASS,1978,99.73,11.49,20.74,0,14.85,0,0,0,0,4.71,36.23,0,11.71
2.5,446482,SCIGLASS,2006,99.72,0.5,0,0,1,0,8.61,0,11.61,4.5,68.5,1.5,3.5
2.38,465148,SCIGLASS,2012,99.72,19.55,4.59,0,0,0.16,0,0,0,12.63,62.79,0,0
2.43,461018,SCIGLASS,2011,99.72,15.87,5,0,0,2.41,0,0,0,13.86,62.58,0,0
2.43,465136,SCIGLASS,2012,99.72,15.87,5,0,0,2.41,0,0,0,13.86,62.58,0,0
2.45,401808,SCIGLASS,2002,99.72,11.88,7.5,0,0,0,5,5,0,9.63,60.71,0,0
2.53,366227,SCIGLASS,2003,99.71,13,7.84,0,16.99,0,1.02,0.54,1.59,2.24,53.49,3,0
2.45,166839,SCIGLASS,1999,99.71,8.2,0,0,7.2,0,3.97,0,4.94,5,70.4,0,0
2.74,432293,SCIGLASS,2009,99.71,8.7,0,2.2,6.5,0.08,4.84,0,3.88,3.7,56.51,10.7,2.6
2.51,472229,SCIGLASS,2011,99.71,15.64,9.79,2.26,5.62,0,0,0,0,0,60.44,5.96,0
2.57,366225,SCIGLASS,2003,99.71,12.85,7.75,0,16.81,0,1.01,0.53,1.57,2.22,54,2.97,0
2.36,355109,SCIGLASS,2002,99.71,8.62,7.5,0,2.7,0,0,0,1.56,7.42,71.91,0,0
2.5,195040,SCIGLASS,1999,99.71,14.21,0,0,7.8,0,7.79,0,8.95,0.3,60.66,0,0
2.66,432292,SCIGLASS,2009,99.7,7.2,0,0,5.2,0,5.41,0,5.09,4.5,60.3,8.8,3.2
2.74,191271,SCIGLASS,1999,99.7,9,0,9.6,7.7,0,6.58,0,5.12,4,54,0,3.7
2.74,415120,SCIGLASS,1999,99.7,9,0,9.6,7.7,0,6.58,0,5.12,4,54,0,3.7
2.5,365742,SCIGLASS,2003,99.69,10.48,0,0,7.69,0,4.29,0,5.02,9.79,61.63,0.79,0
2.61,195187,SCIGLASS,1999,99.69,11,0.95,3,6,0,2.1,0,1.64,11,59,3,2
2.47,428489,SCIGLASS,2009,99.69,4.79,3.2,0,0,0,0,0,0,14,72.1,0,5.6
2.39,465147,SCIGLASS,2012,99.69,16.27,4.4,0,0,0.17,0,0,0,12.46,66.39,0,0
2.61,191113,SCIGLASS,1972,99.69,14.7,2.99,0,23.1,0,0,0,0,0,58.9,0,0
2.7,195185,SCIGLASS,1999,99.68,10,0.96,4,8,0,5.71,0,5.01,4,55,5,2
2.55,366224,SCIGLASS,2003,99.68,12.72,7.65,0,16.63,0,0.99,0.51,1.55,2.2,54.49,2.94,0
2.39,362323,SCIGLASS,2002,99.68,3.5,10.13,0,2.2,0,0,2.05,0,8.5,73.3,0,0
2.39,461013,SCIGLASS,2011,99.68,16.3,4.4,0,0,0,0,0,0,12.48,66.5,0,0
2.59,30084,SCIGLASS,1979,99.68,15,6.4,0,22,0.5,0,0,0.78,0,55,0,0
2.48,150934,SCIGLASS,1992,99.68,19.35,6.2,0,0,0,0,0,0,21,53.13,0,0
2.48,175389,SCIGLASS,1992,99.68,19.35,6.2,0,0,0,0,0,0,21,53.13,0,0
2.78,458655,SCIGLASS,2005,99.67,6.07,0,6.85,13.37,0,3.5,2,0,3.23,57.31,0,7.34
2.47,401750,SCIGLASS,2002,99.67,4.1,10,0,0,0,5,0,10,12.48,58.09,0,0
2.51,62343,SCIGLASS,1983,99.67,2.5,40.17,10,0,0,0,0,0,11,36,0,0
2.44,195112,SCIGLASS,1999,99.67,14.28,5.99,0,7.89,0,1.97,0,3.02,5.79,60.73,0,0
2.54,366223,SCIGLASS,2003,99.66,12.54,7.54,0,16.39,0,1.01,0.53,1.52,2.25,54.99,2.89,0
2.31,134123,SCIGLASS,1996,99.66,4.4,7.42,0.2,0.3,0,0,1.04,0,6.6,78.1,0,1.6
2.41,190739,SCIGLASS,1997,99.65,14.07,22,0,3,0,0,0,3,0,57.58,0,0
2.42,407344,SCIGLASS,2007,99.65,7.77,12.79,0.55,3.11,0,0,0,1.78,0,67.99,5.66,0
2.44,461017,SCIGLASS,2011,99.64,11.92,4.9,0,0,2.45,0,0,0,14.01,66.36,0,0
2.44,465135,SCIGLASS,2012,99.64,11.92,4.9,0,0,2.45,0,0,0,14.01,66.36,0,0
2.5,166844,SCIGLASS,1999,99.64,9.8,0,0,10.7,0,4.98,0,6.06,2,66.1,0,0
2.3,191151,SCIGLASS,2000,99.63,6.18,8.24,0,1.57,0,2.67,2.52,1.56,3.91,70.99,0,1.99
2.6,166448,SCIGLASS,1998,99.62,14.2,0,3,5.1,0,4.37,0,3.35,6,58.6,2,3
2.6,190829,SCIGLASS,1999,99.62,14.2,0,3,5.1,0,4.37,0,3.35,6,58.6,2,3
2.6,190976,SCIGLASS,1999,99.62,14.2,0,3,5.1,0,4.37,0,3.35,6,58.6,2,3
2.6,194656,SCIGLASS,1997,99.62,14.2,0,3,5.1,0,4.37,0,3.35,6,58.6,2,3
2.6,462019,SCIGLASS,1998,99.62,14.2,0,3,5.1,0,4.37,0,3.35,6,58.6,2,3
2.6,473961,SCIGLASS,1997,99.62,14.2,0,3,5.1,0,4.37,0,3.35,6,58.6,2,3
2.32,166744,SCIGLASS,1996,99.61,1,0,0,0,0,1.61,0,1.5,10,85.5,0,0
2.38,150279,SCIGLASS,1925,99.61,0,2.61,0,0,0,0,0,0,18,79,0,0
2.39,461012,SCIGLASS,2011,99.6,11.97,4.3,0,0,0,0,0,0,11.93,71.4,0,0
2.31,134121,SCIGLASS,1996,99.6,4.4,7.96,0.2,0.3,0,0,1.04,0,6.4,77.8,0,1.5
2.38,166724,SCIGLASS,1996,99.6,1,0,0,0,0,2.58,0,3.02,14.5,78.5,0,0
2.42,166762,SCIGLASS,1996,99.6,1,0,0,7,0,1.6,0,1.5,10,78.5,0,0
2.43,415207,SCIGLASS,2007,99.59,16,10.59,0,3,0,0,0,0,0,64,6,0
2.39,465146,SCIGLASS,2012,99.59,11.95,4.29,0,0,0.17,0,0,0,11.91,71.27,0,0
2.4,190463,SCIGLASS,1998,99.59,20.2,6.99,0,9.4,0,0,0,0,0,63,0,0
2.46,403978,SCIGLASS,2001,99.59,18.55,9.65,3.2,8.32,0,0,0,0,0,59.87,0,0
2.76,66724,SCIGLASS,1983,99.59,0,14.5,9.04,0,0,0,0,0,18.28,51.41,0,6.36
2.76,432295,SCIGLASS,2009,99.58,9.1,0,3.6,5.9,0.08,5.56,0,3.93,2.9,55.51,11,2
2.52,366091,SCIGLASS,2002,99.58,10.96,14.58,6.1,8.01,0,0,0,0,0,55.96,3.97,0
2.6,134922,SCIGLASS,1997,99.58,14.05,0,2.97,6.03,0,4.32,0,3.31,5.94,58.01,1.98,2.97
2.32,2305,SCIGLASS,1948,99.58,0,0,0,0,0,7.5,7.5,0,0,84.58,0,0
2.52,185435,SCIGLASS,1960,99.58,12.22,0,0,6.21,5.11,7.85,0,7.27,0,60.92,0,0
3.51,357431,SCIGLASS,2002,99.58,0,0,47.82,0,0,14.28,0,0,0,37.48,0,0
2.62,134921,SCIGLASS,1997,99.57,12.1,0,4,7.9,0,5.81,0,4.96,4.2,57.4,1,2.2
2.62,166447,SCIGLASS,1998,99.57,12.1,0,4,7.9,0,5.81,0,4.96,4.2,57.4,1,2.2
2.62,190828,SCIGLASS,1999,99.57,12.1,0,4,7.9,0,5.81,0,4.96,4.2,57.4,1,2.2
2.62,190975,SCIGLASS,1999,99.57,12.1,0,4,7.9,0,5.81,0,4.96,4.2,57.4,1,2.2
2.62,194655,SCIGLASS,1997,99.57,12.1,0,4,7.9,0,5.81,0,4.96,4.2,57.4,1,2.2
2.62,462018,SCIGLASS,1998,99.57,12.1,0,4,7.9,0,5.81,0,4.96,4.2,57.4,1,2.2
2.62,473960,SCIGLASS,1997,99.57,12.1,0,4,7.9,0,5.81,0,4.96,4.2,57.4,1,2.2
2.74,432294,SCIGLASS,2009,99.57,9,0,2.2,6.4,0.08,5.29,0,3.89,3.3,56.11,11,2.3
2.77,192099,SCIGLASS,1997,99.57,3,0,0,9,0,5.63,0,4.94,3.5,57.5,9,7
2.39,474105,SCIGLASS,2012,99.57,0.6,6.79,0,4.6,0,1.41,0,4.21,5.11,76.45,0.3,0.1
2.37,191150,SCIGLASS,2000,99.57,7.35,8.9,0,1.79,0,1.67,2.54,0,4.43,70.99,0,1.9
2.4,372666,SCIGLASS,1996,99.57,20.15,7,0,9.38,0,0,0,0,0,63.04,0,0
2.48,195039,SCIGLASS,1999,99.57,14.5,0,0,6,0,7.55,0,8.02,1.5,62,0,0
2.67,126360,SCIGLASS,1978,99.56,11.68,20.94,0,15.1,0,0,0,0,4.79,36.84,0,10.21
2.59,190926,SCIGLASS,1999,99.56,8.7,0,1.2,8.3,0,11,0,12.46,1,55,0,1.9
2.46,448167,SCIGLASS,2008,99.56,7.96,0,0,4.82,0,7.6,0,9.5,4.84,64.84,0,0
2.4,465145,SCIGLASS,2012,99.55,9.2,4.3,0,0,0.15,0,0,0,12.75,73.15,0,0
2.46,195103,SCIGLASS,1999,99.55,4.99,2.97,0,14.78,0,0,0,0,4.89,71.92,0,0
2.76,432297,SCIGLASS,2009,99.55,9.6,0,3.3,5.9,0.08,5.63,0,3.93,2.9,55.41,11,1.8
2.45,363452,SCIGLASS,2004,99.54,15.15,6.6,0,9.28,0,0,0,0,0,65.18,3.33,0
2.4,461011,SCIGLASS,2011,99.54,9.21,4.3,0,0,0,0,0,0,12.77,73.26,0,0
2.44,458713,SCIGLASS,2011,99.54,5,0,0,5.3,0,4.58,0,5.66,7,72,0,0
2.49,400297,SCIGLASS,2005,99.54,8.1,3.77,0,6.3,0,0,0,0,14.81,66.56,0,0
2.77,191272,SCIGLASS,1999,99.53,6.5,0,7.8,5.1,0,4.84,0,3.09,4.5,57.7,7,3
2.57,191267,SCIGLASS,1999,99.53,10.5,0,1.5,6.1,0,3.3,0,2.73,8.7,63.5,2,1.2
2.59,190925,SCIGLASS,1999,99.53,9.5,0,0,8.7,0,9.99,0,11.04,1,55.8,1.6,1.9
2.44,461016,SCIGLASS,2011,99.53,7.51,5,0,0,2.5,0,0,0,14.18,70.34,0,0
2.44,465134,SCIGLASS,2012,99.53,7.51,5,0,0,2.5,0,0,0,14.18,70.34,0,0
2.59,190629,SCIGLASS,2000,99.53,13.1,4.09,0,8,0,5.49,0,5.26,4.69,53.3,2.8,2.8
2.59,190824,SCIGLASS,1999,99.52,6.8,0,2.3,0,0,11.97,0,10.55,1.8,57.8,4.6,3.7
2.44,428488,SCIGLASS,2009,99.51,4.78,5.3,0,0,0,0,0,0,11.92,71.92,0,5.59
2.63,418600,SCIGLASS,2008,99.51,14.81,4.7,0,24.05,0,0,0,0,0,55.95,0,0
2.7,458395,SCIGLASS,2011,99.51,0.63,0,0,10.91,0,6.2,0,6.5,3.18,61.16,0,10.93
2.33,134124,SCIGLASS,1996,99.51,4.7,4.75,0.2,0.3,0,2.65,2.71,0,2.6,80,0,1.6
2.42,43261,SCIGLASS,1992,99.51,0,3.33,0,0,0,0,0,0,30.49,65.69,0,0
2.63,417070,SCIGLASS,2008,99.51,14.79,4.7,0,24.05,0,0,0,0,0,55.97,0,0
2.86,429805,SCIGLASS,2003,99.5,16.56,0,10.38,9.87,0,10,0,5,0,40.68,7.01,0
2.77,415121,SCIGLASS,1999,99.5,6.48,0,7.98,5.08,0,4.84,0,3.08,4.49,57.58,6.98,2.99
2.81,198321,SCIGLASS,1958,99.5,2,1.81,8,0,0,1.49,0,0,14.2,57.5,0,14.5
2.48,190888,SCIGLASS,1997,99.5,17.8,0,0,6.7,0,7.7,0,7.2,0,59.6,0,0.5
2.4,461010,SCIGLASS,2011,99.5,6.54,4.2,0,0,0,0,0,0,13.51,75.25,0,0
2.47,166842,SCIGLASS,1999,99.5,6.6,0,0,7.2,0,5,0,6,4,70.7,0,0
2.4,465144,SCIGLASS,2012,99.49,6.52,4.2,0,0,0.17,0,0,0,13.49,75.11,0,0
2.46,14642,SCIGLASS,1986,99.48,0,3.62,0,0,0,0,0,0,25.31,70.55,0,0
2.38,360032,SCIGLASS,1996,99.47,13.8,11,0,3.37,0,0,0,0,0,65.07,6.23,0
2.55,134908,SCIGLASS,1997,99.47,9.4,0,1.2,4.9,0,6.24,0,5.83,5.7,61.7,1.6,2.9
2.55,446203,SCIGLASS,2001,99.47,9.4,0,1.2,4.9,0,6.24,0,5.83,5.7,61.7,1.6,2.9
2.55,462005,SCIGLASS,1998,99.47,9.4,0,1.2,4.9,0,6.24,0,5.83,5.7,61.7,1.6,2.9
2.7,458401,SCIGLASS,2011,99.46,1.43,0,0,10.97,0,6.09,0,6.5,3.2,62.01,0,9.26
2.51,407177,SCIGLASS,2006,99.46,2.8,0,0,6.4,0,7.32,0,9.25,2.5,67.99,1.4,1.8
2.39,195100,SCIGLASS,1999,99.45,0,2.96,0,0.4,0,1.99,0,3,11.9,79.2,0,0
2.63,391006,SCIGLASS,1986,99.45,4.96,4,0,11.83,0,0,0,0,20.12,58.54,0,0
2.73,190744,SCIGLASS,1997,99.44,12.16,24,0,5.01,0,0,0,1,0,51.09,6.18,0
2.44,461015,SCIGLASS,2011,99.44,3.58,4.9,0,0,2.29,0,0,0,14.44,74.23,0,0
2.44,465133,SCIGLASS,2012,99.44,3.58,4.9,0,0,2.29,0,0,0,14.44,74.23,0,0
2.45,166841,SCIGLASS,1999,99.44,8.89,0,0,5.4,0,5,0,5.45,4.9,69.8,0,0
2.39,366059,SCIGLASS,2002,99.42,17.03,9.49,0.69,8,0,0,0,0,0,62.96,1.25,0
2.55,444307,SCIGLASS,1998,99.42,9.4,0,1.2,4.9,0,6.38,0,5.84,5.5,61.7,1.6,2.9
2.6,458408,SCIGLASS,2011,99.42,0.63,0,0,6.58,0,6.19,0,6.5,3.2,67.07,0,9.25
2.7,458393,SCIGLASS,2011,99.41,0.8,0,0,11,0,6.2,0,6.5,3.21,62.42,0,9.28
2.41,427186,SCIGLASS,2004,99.41,16.2,10.52,2.3,8.49,0,0,0,0,0,61.9,0,0
2.81,198376,SCIGLASS,1984,99.41,5.46,0,0,58.94,0.34,1.11,0,0.23,1.61,31.72,0,0
2.53,407178,SCIGLASS,2006,99.4,6.6,0,9,2.2,0,4.87,0,2.13,5.1,55.4,9.3,4.8
3.03,429801,SCIGLASS,2003,99.4,6.91,0,10.39,11.4,0,7,0,3,0,44.8,4.21,11.69
2.75,432296,SCIGLASS,2009,99.39,9.4,0,2.2,6.4,0.08,5.53,0,3.57,3.3,55.61,11,2.3
2.7,458400,SCIGLASS,2011,99.39,0.64,0,0,10.91,0,6.09,0,6.4,4.28,61.79,0,9.28
2.64,126359,SCIGLASS,1978,99.39,11.89,21.14,0,15.36,0,0,0,0,4.87,37.48,0,8.65
2.4,2308,SCIGLASS,1948,99.39,0,0,0,0,0,12.5,12.5,0,0,74.39,0,0
2.43,449817,SCIGLASS,2009,99.39,19,10.39,0,9,0,0,0,0,0,61,0,0
2.4,461009,SCIGLASS,2011,99.38,3.31,4.7,0,0,0,0,0,0,14.49,76.88,0,0
2.4,465143,SCIGLASS,2012,99.38,3.3,4.7,0,0,0.2,0,0,0,14.46,76.72,0,0
2.73,66723,SCIGLASS,1983,99.37,0,14.5,9.17,0,0,0,0,0,18.54,53.48,0,3.68
2.57,191261,SCIGLASS,1999,99.37,10.5,0,6,6.6,0,3.03,0,1.64,7.2,63,0,1.4
2.44,465132,SCIGLASS,2012,99.37,1.13,4.94,0,0,2.39,0,0,0,14.5,76.41,0,0
2.5,195086,SCIGLASS,1999,99.37,0,0,0,14.01,0,4.45,0,5.94,0.8,74.17,0,0
2.78,432273,SCIGLASS,2009,99.37,6.2,0,8.3,5.2,0,4.79,0,2.58,4.5,57.5,7.5,2.8
2.5,190627,SCIGLASS,2000,99.36,11.3,4.36,0,5.5,0,5.15,0,5.45,5.7,59.5,2.4,0
2.79,458669,SCIGLASS,2005,99.36,6.07,0,6.85,13.37,0,1.5,0,0,6.92,57.31,0,7.34
2.37,366051,SCIGLASS,2002,99.36,16.79,10.1,0.47,8.19,0,0,0,0,0,62.85,0.96,0
2.44,465131,SCIGLASS,2012,99.36,0.47,4.88,0,0,2.34,0,0,0,14.59,77.08,0,0
2.44,150280,SCIGLASS,1925,99.36,0,4.36,0,0,0,0,0,0,18,77,0,0
2.57,190923,SCIGLASS,1999,99.36,8.1,0,0,10.6,0,8,0,8.96,2.9,58.8,0,2
2.47,401768,SCIGLASS,2002,99.35,8.08,5,0,4.44,0,6,2,5,6.88,61.95,0,0
2.46,175257,SCIGLASS,1964,99.35,13.11,8.33,0,0,0,0,0,0,19.93,57.98,0,0
2.52,366218,SCIGLASS,2003,99.34,10.88,6.57,0,10.66,0,2.15,0.87,1.13,3.05,59.81,4.22,0
2.67,472464,SCIGLASS,2012,99.34,7.85,0,0,12.09,0,2,0.5,0,11.93,57.38,0,7.59
2.22,147484,SCIGLASS,1989,99.34,3,8.82,0,1,0,0,0,1.52,5,80,0,0
2.44,450656,SCIGLASS,2011,99.34,0,4.49,0,0,0,0,0,0,20.94,73.91,0,0
2.58,150224,SCIGLASS,1925,99.34,0,0,20,0,0,1.84,0,0,12.5,65,0,0
2.7,458409,SCIGLASS,2011,99.33,0.63,0.8,0,11.07,0,6.19,0,6.5,3.2,61.48,0,9.46
2.41,465142,SCIGLASS,2012,99.33,1.92,4.84,0,0,0.36,0,0,0,14.7,77.51,0,0
2.41,421757,SCIGLASS,2008,99.32,0,4.71,0,0,0,0,0,0,20.39,74.22,0,0
2.51,190883,SCIGLASS,1997,99.32,18.4,0,0.89,7.19,0,7.62,0,6.43,0.89,57.9,0,0
2.56,62344,SCIGLASS,1983,99.32,0.5,39.82,10,0,0,0,0,0,13,36,0,0
2.6,365743,SCIGLASS,2003,99.31,10.3,0,0,7.6,0,3.97,0,3.04,9.6,60.8,4,0
2.62,195190,SCIGLASS,1999,99.31,11,0.96,5,5,0,5.01,0,3.34,5,60,2,2
2.38,6381,SCIGLASS,1968,99.31,6.6,8.71,4.4,0,0,0,0,0,6.4,73.2,0,0
2.4,6006,SCIGLASS,1957,99.31,0,1.76,2,5.5,0,4.23,0,5.32,11,69.5,0,0
2.33,195109,SCIGLASS,1999,99.31,13.3,9.01,0,0,0,0,0,0,10.7,66.3,0,0
2.49,365625,SCIGLASS,2003,99.3,25.53,0,0,4.35,0,4.6,0,2.6,8.98,53.24,0,0
2.42,465141,SCIGLASS,2012,99.3,0.26,4.84,0,0,0.39,0,0,0,14.99,78.82,0,0
2.36,362313,SCIGLASS,2002,99.3,6.3,7.44,0,1.35,0,0,0.31,0,8.3,75.6,0,0
2.54,456291,SCIGLASS,2010,99.3,10.72,0.8,5.87,4.46,0,6.5,0,5.3,3.72,61.86,0.07,0
2.85,198375,SCIGLASS,1984,99.29,6.91,0,0,48.07,0.42,1.42,0,0.31,2.04,40.12,0,0
2.33,474097,SCIGLASS,2012,99.29,2.19,8.33,0,2.19,0,0.06,0,1.51,6.29,78.72,0,0
2.42,166761,SCIGLASS,1996,99.28,3.4,0,0,4.6,0,1.3,0,0,13.11,76.87,0,0
2.47,527,SCIGLASS,1934,99.28,0,0,0,10,0,1.28,0,0,13,75,0,0
2.45,20816,SCIGLASS,1960,99.28,0,5,0,0,0,0,0,0,20.34,73.94,0,0
2.46,53016,SCIGLASS,1985,99.28,0,5,0,0,0,0,0,0,20.34,73.94,0,0
2.48,20844,SCIGLASS,1960,99.28,0,5,0,0,0,0,0,0,25.38,68.9,0,0
2.39,195144,SCIGLASS,1999,99.28,9.59,8.96,0,0,0,2.02,0,3,11.68,64.03,0,0
2.48,401778,SCIGLASS,2002,99.28,8.08,5,0,4.44,0,4,0,5,10.81,61.95,0,0
2.39,366070,SCIGLASS,2002,99.27,14.99,9.33,0.46,9.96,0,0,0,0,0,64.06,0.47,0
2.37,166751,SCIGLASS,1996,99.27,1,0,0,0.5,0,2.26,0,1.51,13.6,80.4,0,0
2.44,20736,SCIGLASS,1960,99.27,0,5,0,0,0,0,0,0,19.32,74.95,0,0
2.42,12246,SCIGLASS,1960,99.27,0,0,0,0,0,16.7,16.67,0,0,65.9,0,0
2.33,166750,SCIGLASS,1996,99.27,1,0,0,0.5,0,2.26,0,1.51,10,84,0,0
2.44,2311,SCIGLASS,1948,99.26,0,0,0,0,0,17.5,17.5,0,0,64.26,0,0
2.18,774,SCIGLASS,1979,99.25,0,5,0,0,0,0,0,0,0,94.25,0,0
2.51,7371,SCIGLASS,1975,99.25,0,5.42,0,0,0,0,0,0,32.96,60.87,0,0
2.63,134923,SCIGLASS,1997,99.24,12.5,0,6,5,0,5.83,0,3.41,4,58,2,2.5
2.63,166449,SCIGLASS,1998,99.24,12.5,0,6,5,0,5.83,0,3.41,4,58,2,2.5
2.63,190830,SCIGLASS,1999,99.24,12.5,0,6,5,0,5.83,0,3.41,4,58,2,2.5
2.63,190977,SCIGLASS,1999,99.24,12.5,0,6,5,0,5.83,0,3.41,4,58,2,2.5
2.63,194657,SCIGLASS,1997,99.24,12.5,0,6,5,0,5.83,0,3.41,4,58,2,2.5
2.63,462020,SCIGLASS,1998,99.24,12.5,0,6,5,0,5.83,0,3.41,4,58,2,2.5
2.63,473962,SCIGLASS,1997,99.24,12.5,0,6,5,0,5.83,0,3.41,4,58,2,2.5
2.62,195189,SCIGLASS,1999,99.23,11,0.96,1,5,0,4.96,0,3.31,5,60,6,2
2.48,151522,SCIGLASS,1971,99.23,0,5.38,0,0,0,0,0,0,25.24,68.61,0,0
2.78,192513,SCIGLASS,2000,99.22,2,0,8.01,3,0,2.26,0,0,2,64.92,0,17.03
2.78,192539,SCIGLASS,2000,99.22,2,0,8.01,3,0,2.26,0,0,2,64.92,0,17.03
2.51,10817,SCIGLASS,1961,99.22,0,5.07,0,9.94,0,0,0,0,14.66,69.55,0,0
2.37,427187,SCIGLASS,2004,99.22,17.1,12.02,0,8.6,0,0,0,0,0,61.5,0,0
2.63,126358,SCIGLASS,1978,99.21,12.1,21.34,0,15.63,0,0,0,0,4.96,38.14,0,7.04
2.97,429806,SCIGLASS,2003,99.21,7.03,0,10.57,11.6,0,7,0,3,0,47.24,4.28,8.49
2.36,194591,SCIGLASS,1996,99.21,5.5,8.41,0,1.1,0,2,2.1,0,4,74.3,0,1.8
2.53,151542,SCIGLASS,1971,99.21,0,5.19,0,9.28,0,0,0,0,15.25,69.49,0,0
2.73,184468,SCIGLASS,1995,99.2,9.06,0,19.62,0,0,2.6,0,0,3.78,64.14,0,0
2.8,198374,SCIGLASS,1984,99.2,8.21,0,0,38.27,0.51,1.71,0,0.39,2.42,47.69,0,0
2.78,192105,SCIGLASS,1997,99.19,3,0,0,4.5,0,5.8,0,3.39,4,58.5,12,8
2.58,191260,SCIGLASS,1999,99.19,10.3,0,5.4,8,0,1.89,0,0,8.8,63.3,0,1.5
2.42,195104,SCIGLASS,1999,99.19,9.6,3.01,0,2.6,0,7.98,0,9,0,67,0,0
2.42,6407,SCIGLASS,1968,99.19,10,8.19,0,6,0,0,0,0,8.5,66.5,0,0
2.4,421758,SCIGLASS,2008,99.18,0,5.69,0,0,0,0,0,0,16.1,77.39,0,0
2.41,401753,SCIGLASS,2002,99.18,15.48,10,0,4.25,0,5,0,5,4.7,54.75,0,0
2.78,192516,SCIGLASS,2000,99.18,2,0,0,3,0,2.22,0,0,2,64.89,8.02,17.05
2.78,192542,SCIGLASS,2000,99.18,2,0,0,3,0,2.22,0,0,2,64.89,8.02,17.05
2.43,474104,SCIGLASS,2012,99.18,0.7,6.05,0,6.13,0,2,0,3.63,6.13,74.44,0,0.1
2.52,366219,SCIGLASS,2003,99.17,9.04,7.77,0,10.73,0,2.15,0.87,1.13,3.07,60.17,4.24,0
2.28,387236,SCIGLASS,1961,99.17,5.45,14.07,7.02,0,0,0,0,0,4.26,68.37,0,0
2.32,401758,SCIGLASS,2002,99.17,15.32,15,0,0,0,5,0,5,4.65,54.2,0,0
2.39,166718,SCIGLASS,1996,99.16,4,0,0,0,0,2.63,0,1.53,14.5,76.5,0,0
2.39,166736,SCIGLASS,1996,99.16,4,0,0,0.5,0,2.63,0,1.53,14,76.5,0,0
2.47,175270,SCIGLASS,1964,99.16,3.73,6.81,0,0,0,0,0,0,22.67,65.95,0,0
2.3,401748,SCIGLASS,2002,99.16,15.22,20,0,0,0,5,0,5,4.62,49.32,0,0
2.39,166717,SCIGLASS,1996,99.15,3,0,0,0,0,2.62,0,1.53,15.5,76.5,0,0
2.39,166735,SCIGLASS,1996,99.14,3,0,0,0.5,0,2.61,0,1.53,15,76.5,0,0
2.4,166716,SCIGLASS,1996,99.13,2,0,0,0,0,2.61,0,1.52,16.5,76.5,0,0
2.59,387202,SCIGLASS,1961,99.13,6.16,0,12.62,0.49,0,4.75,1.36,0.5,8.34,64.91,0,0
2.4,166734,SCIGLASS,1996,99.12,2,0,0,0.5,0,2.6,0,1.52,16,76.5,0,0
2.36,362314,SCIGLASS,2002,99.12,5.7,7.52,0,1.35,0,0,0,0,8.45,76.1,0,0
2.39,166710,SCIGLASS,1996,99.11,1,0,0,0,0,2.6,0,1.51,16.5,77.5,0,0
2.4,166709,SCIGLASS,1996,99.11,1,0,0,0,0,2.6,0,1.51,17.5,76.5,0,0
2.35,362310,SCIGLASS,2002,99.11,5.7,9.5,0,1.4,0,0,0.41,0,8,74.1,0,0
2.36,166745,SCIGLASS,1996,99.1,1,0,0,0,0,2.59,0,1.51,13.6,80.4,0,0
2.33,166743,SCIGLASS,1996,99.1,1,0,0,0,0,2.59,0,1.51,10,84,0,0
2.34,166742,SCIGLASS,1996,99.1,1,0,0,0,0,2.59,0,1.51,10.5,83.5,0,0
2.34,166749,SCIGLASS,1996,99.1,1,0,0,0.5,0,2.59,0,1.51,10,83.5,0,0
2.34,166741,SCIGLASS,1996,99.1,1,0,0,0,0,2.59,0,1.51,11.5,82.5,0,0
2.35,166748,SCIGLASS,1996,99.1,1,0,0,0.5,0,2.59,0,1.51,11,82.5,0,0
2.35,166740,SCIGLASS,1996,99.1,1,0,0,0,0,2.59,0,1.51,12.5,81.5,0,0
2.36,166747,SCIGLASS,1996,99.1,1,0,0,0.5,0,2.59,0,1.51,12,81.5,0,0
2.37,166739,SCIGLASS,1996,99.1,1,0,0,0,0,2.59,0,1.51,14.5,79.5,0,0
2.38,166711,SCIGLASS,1996,99.1,1,0,0,0,0,2.59,0,1.51,15.5,78.5,0,0
2.39,166719,SCIGLASS,1996,99.1,1,0,0,1,0,2.59,0,1.51,14.5,78.5,0,0
2.39,166720,SCIGLASS,1996,99.1,1,0,0,2,0,2.59,0,1.51,13.5,78.5,0,0
2.39,166721,SCIGLASS,1996,99.1,1,0,0,3,0,2.59,0,1.51,12.5,78.5,0,0
2.46,401781,SCIGLASS,2002,99.1,11.1,5,0,2.61,0,5,0,5,9.64,60.75,0,0
2.54,7272,SCIGLASS,1934,99.1,0,6.75,0,0,0,0,0,0,43.32,49.03,0,0
2.4,166722,SCIGLASS,1996,99.09,1,0,0,4,0,2.58,0,1.51,11.5,78.5,0,0
2.44,400299,SCIGLASS,2005,99.09,8,8.82,0,0,0,0,0,0,14.61,67.66,0,0
2.52,195126,SCIGLASS,1999,99.09,0,6.03,0,14,0,5.03,0,8.93,0,65.1,0,0
2.42,194395,SCIGLASS,2000,99.09,16.51,0,0,0.3,0,7.15,0,5.57,6.7,62.86,0,0
2.72,49850,SCIGLASS,1968,99.08,2.94,0,0,0,0,2.5,0,0,2.23,67.59,14.94,8.88
2.63,190632,SCIGLASS,2000,99.08,12,0,6,5,0,6.18,0,3.4,4.5,58,2,2
2.63,192825,SCIGLASS,2001,99.08,12,0,6,5,0,6.18,0,3.4,4.5,58,2,2
2.63,439441,SCIGLASS,2000,99.08,12,0,6,5,0,6.18,0,3.4,4.5,58,2,2
2.74,198373,SCIGLASS,1984,99.08,9.37,0,0,29.38,0.58,1.98,0,0.46,2.76,54.55,0,0
2.54,30083,SCIGLASS,1979,99.07,1.7,0,1,1.37,9.2,3.41,0,1.53,9.68,71.18,0,0
2.47,6077,SCIGLASS,1961,99.07,4.2,2.03,0,7,0,1.24,0,0,13.9,70.7,0,0
2.47,6352,SCIGLASS,1968,99.07,4.2,2.03,0,7,0,1.24,0,0,13.9,70.7,0,0
2.68,184465,SCIGLASS,1995,99.07,10.15,0,0,0,0,2.6,0,0,3.91,62.41,20,0
2.35,362317,SCIGLASS,2002,99.07,6.9,6.31,0,0,0,2.66,2.1,0,5,76.1,0,0
2.44,43260,SCIGLASS,1992,99.07,0,6.66,0,0,0,0,0,0,26.99,65.42,0,0
2.85,51784,SCIGLASS,1955,99.07,0,0,26.5,0,0,3.16,0,0,7.22,62.19,0,0
2.36,57047,SCIGLASS,1977,99.06,13.21,41.17,0,0,0,0,0,0,18.73,25.95,0,0
2.34,57513,SCIGLASS,1975,99.06,13.17,41.2,0,0,0,0,0,0,18.75,25.94,0,0
2.51,190820,SCIGLASS,1999,99.05,9.2,0,2.3,0,0,11,0,8.95,0.9,62,4.7,0
2.7,458397,SCIGLASS,2011,99.05,0.63,0,0,11.92,0,7.8,0,7.5,1.06,60.89,0,9.25
2.35,132585,SCIGLASS,1994,99.05,5,9.05,2,1.5,0,0,0,0,6,75.5,0,0
2.3,387239,SCIGLASS,1961,99.04,1.74,16.03,13.12,0.4,0,1.45,0,0,3.71,62.59,0,0
2.62,391005,SCIGLASS,1986,99.03,6.56,8,0,12.63,0,0,0,0,9.97,61.87,0,0
2.6,126357,SCIGLASS,1978,99.03,12.31,21.55,0,15.91,0,0,0,0,5.05,38.83,0,5.38
2.99,429808,SCIGLASS,2003,99.02,6.82,0,16.4,9.75,0,9,0,3,0,45.81,0,8.24
2.38,191152,SCIGLASS,2000,99.02,6.36,9.09,0,1.8,0,2.35,2.11,0,4.59,70.99,0,1.73
2.49,444308,SCIGLASS,1998,99.01,4.1,0,0,7.2,0,6.75,0,6.96,4.9,67.4,0.4,1.3
2.42,20787,SCIGLASS,1960,99.01,0,7,0,0,0,0,0,0,14.22,77.79,0,0
2.12,112174,SCIGLASS,1990,99.01,0,58.82,0,0,0,0,11.76,0,0,28.43,0,0
2.11,83684,SCIGLASS,1994,99.01,0,58.82,0,0,0,0,11.76,0,0,28.43,0,0
2.32,362319,SCIGLASS,2002,98.98,8,9.98,0,1.5,0,0,0,0,8.5,71,0,0
2.41,370460,SCIGLASS,2004,98.98,0,7.18,0,0,0,0,0,0,13.2,78.6,0,0
2.5,14639,SCIGLASS,1986,98.98,0,7.4,0,0,0,0,0,0,25.98,65.6,0,0
2.69,195186,SCIGLASS,1999,98.97,8,0.96,4,8,0,5.69,0,3.32,4,58,5,2
2.48,119665,SCIGLASS,1978,98.97,6.98,7.06,2.49,1.59,0.04,0.74,0,0,8.78,71.29,0,0
2.35,134086,SCIGLASS,1996,98.96,5.3,10.03,2.5,0.8,0,0.13,0,0,7,73.2,0,0
2.46,474103,SCIGLASS,2012,98.96,0.8,6.47,0,6.4,0,2,0,3.02,8.1,72.17,0,0
2.38,195081,SCIGLASS,1999,98.96,9.69,0,0,2.19,0,2.69,0,0.78,7.79,75.82,0,0
2.55,172883,SCIGLASS,1976,98.96,6.8,14.07,0,12.3,4.19,0,0,0,27.4,34.2,0,0
2.44,166840,SCIGLASS,1999,98.95,8.1,0,0,6.2,0,5,0,4.05,4.9,70.7,0,0
2.45,14643,SCIGLASS,1986,98.95,0,7.51,0,0,0,0,0,0,17.62,73.82,0,0
2.44,20792,SCIGLASS,1960,98.94,0,7.5,0,0,0,0,0,0,15.21,76.23,0,0
2.34,387235,SCIGLASS,1961,98.93,3.12,16.03,7.05,0,0,0,0,0,5.22,67.51,0,0
2.4,166723,SCIGLASS,1996,98.92,1,0,0,5,0,2.91,0,1.51,10,78.5,0,0
2.36,362312,SCIGLASS,2002,98.92,5.7,9.52,0,1.3,0,0,0,0,8.4,74,0,0
2.49,184467,SCIGLASS,1995,98.92,11.48,0,9.26,0,0,2.76,0,0,4.43,70.99,0,0
2.37,387185,SCIGLASS,1961,98.91,5.08,6.96,0,1.89,0,0.46,0,0,9.48,75.04,0,0
2.47,401765,SCIGLASS,2002,98.91,8.03,5,0,2.65,0,5,0,5,11.71,61.52,0,0
2.49,184444,SCIGLASS,1995,98.89,10.16,0,0,0,0,2.32,0,0,23.64,62.77,0,0
2.59,190630,SCIGLASS,2000,98.89,8.5,4.16,0,8.1,0,7.48,0,6.05,2.4,55.4,3.1,3.7
2.42,195085,SCIGLASS,1999,98.88,2.99,0,0,2.79,0,8.11,0,9.17,0,75.82,0,0
2.34,134085,SCIGLASS,1996,98.88,4,10.43,2.5,1,0,0.67,0,0.78,4,75.5,0,0
2.34,61706,SCIGLASS,1989,98.88,4,10.43,2.5,1,0,0.67,0,0.78,4,75.5,0,0
2.6,387206,SCIGLASS,1961,98.88,4.89,0,11.41,0,0,5.04,1.61,0,7.13,68.8,0,0
2.58,6377,SCIGLASS,1968,98.88,5.5,1.84,5,7.5,0,2.04,0,0,12,65,0,0
2.64,6380,SCIGLASS,1968,98.88,5.5,1.84,5,7.5,0,2.04,0,0,12,65,0,0
2.84,192511,SCIGLASS,2000,98.87,6.01,0,8.21,3,0,3.91,0,0,2.8,56.91,0,18.03
2.2,474051,SCIGLASS,2003,98.87,2,9.74,0,0,0,0.19,0.61,0,2,84.33,0,0
2.41,20776,SCIGLASS,1960,98.87,0,8,0,0,0,0,0,0,12.17,78.7,0,0
2.44,195083,SCIGLASS,1999,98.87,2,0,0,9.8,0,5.04,0,4.83,0,77.2,0,0
2.48,401763,SCIGLASS,2002,98.87,8.04,5,0,4.42,0,5,0,5,9.78,61.63,0,0
2.51,20845,SCIGLASS,1960,98.87,0,8.3,0,0,0,0,0,0,25.25,65.32,0,0
2.69,432291,SCIGLASS,2009,98.85,8,0,6.6,10,0,2.85,0,0,6,60.2,3,2.2
2.32,61712,SCIGLASS,1989,98.85,5.1,9.85,0,1.4,0,0,0,0,7,75.5,0,0
2.56,387203,SCIGLASS,1961,98.85,3.17,0,11.3,0.59,0,4.86,1.33,0.32,8.73,68.55,0,0
2.38,370461,SCIGLASS,2004,98.84,0,8.12,0,0,0,0,0,0,9.17,81.55,0,0
2.26,474098,SCIGLASS,2012,98.84,2.29,10.15,0,0.89,0,0,0,0.61,4.89,80.01,0,0
2.31,6408,SCIGLASS,1968,98.84,4.1,12.26,3.1,0.3,0.07,0.16,0,0.31,4.6,73.94,0,0
2.4,195128,SCIGLASS,1999,98.84,0,5.96,0,0,0,8.03,0,11.96,0,72.89,0,0
2.85,51785,SCIGLASS,1955,98.84,0,0,25.97,0,0,3.96,0,0,7.97,60.94,0,0
2.49,184464,SCIGLASS,1995,98.83,11.45,0,0,0,0,2.77,0,0,4.42,71.15,9.04,0
2.57,126356,SCIGLASS,1978,98.83,12.54,21.76,0,16.2,0,0,0,0,5.14,39.54,0,3.65
2.58,190822,SCIGLASS,1999,98.82,6,0,9,0,0,8.5,0,4.92,4.5,63.2,0,2.7
2.12,112175,SCIGLASS,1990,98.82,0,45.45,0,0,0,0,9.09,0,0,44.28,0,0
2.38,20761,SCIGLASS,1960,98.82,0,8.3,0,0,0,0,0,0,10.14,80.38,0,0
2.43,301454,SCIGLASS,2001,98.82,0,8.7,0,0,0,0,0,0,21.93,68.19,0,0
2.5,400350,SCIGLASS,1955,98.8,9,7.68,6.5,0,0,2.12,0,0,9,64.5,0,0
2.37,195120,SCIGLASS,1999,98.8,18.3,9.02,0,0,0,1.98,0,0,11.1,58.4,0,0
2.53,456290,SCIGLASS,2010,98.79,10.68,0.8,5.39,4.11,0,7.5,0,4.9,3.71,61.63,0.07,0
2.47,150281,SCIGLASS,1925,98.79,0,8.79,0,0,0,0,0,0,18,72,0,0
2.37,6157,SCIGLASS,1990,98.79,5,10.79,0,0,0,0,0,0,11,72,0,0
2.59,184462,SCIGLASS,1995,98.79,8.93,0,0,20.48,0,2.32,0,0,3.91,63.15,0,0
2.53,184674,SCIGLASS,2000,98.78,0,10.2,2.51,0,0,0,0,0,15.22,70.85,0,0
2.37,195117,SCIGLASS,1999,98.78,18.3,9,0,2.5,0,1.98,0,0,8.4,58.6,0,0
2.37,7293,SCIGLASS,1934,98.77,0,8.64,0,0,0,0,0,0,9.2,80.93,0,0
2.58,190819,SCIGLASS,1999,98.77,2.3,0,0,0,0,11.5,0,9.07,1.9,63.1,1.6,9.3
2.37,6360,SCIGLASS,1968,98.77,4.3,10.31,0,0,0,0,0,0,8.31,75.85,0,0
2.4,184466,SCIGLASS,1995,98.77,11.89,0,4.83,0,0,2.83,0,0,4.63,74.59,0,0
2.62,387204,SCIGLASS,1961,98.77,5.55,0,11.59,0,0,5.07,1.35,0,8.02,67.19,0,0
2.33,132580,SCIGLASS,1994,98.76,1.5,10.68,0.6,3,0,0.65,0,1.23,3.6,76.4,0,1.1
2.39,184443,SCIGLASS,1995,98.76,10.93,0,0,0,0,2.59,0,0,12.93,72.31,0,0
2.58,446202,SCIGLASS,2001,98.76,7.1,0,0,6.3,0,8.99,0,7.27,2.9,60.5,1.6,4.1
2.36,114117,SCIGLASS,2006,98.76,5,12.27,1.3,0.8,0,0,0,0,6.4,72.49,0,0.5
2.48,450657,SCIGLASS,2011,98.76,0,9.11,0,0,0,0,0,0,21.38,68.27,0,0
2.51,474134,SCIGLASS,2011,98.75,10.63,0,0,0,0,10,0,7,9.23,56.39,0,5.5
2.94,429807,SCIGLASS,2003,98.75,6.95,0,10.46,9.95,0,9,0,3,0,46.74,4.24,8.41
2.31,446833,SCIGLASS,2010,98.74,13,16.74,0,8.3,0,0,0,0,0,60.7,0,0
2.58,134907,SCIGLASS,1997,98.73,7.09,0,0,6.29,0,8.98,0,7.27,2.89,60.53,1.59,4.09
2.58,462004,SCIGLASS,1998,98.73,7.09,0,0,6.29,0,8.98,0,7.27,2.89,60.53,1.59,4.09
2.58,473924,SCIGLASS,2012,98.73,7.09,0,0,6.29,0,8.98,0,7.27,2.89,60.53,1.59,4.09
2.4,184463,SCIGLASS,1995,98.73,11.78,0,0,0,0,2.85,0,0,4.39,74.82,4.89,0
2.6,150225,SCIGLASS,1925,98.72,0,0,20,0,0,3.72,0,0,10,65,0,0
2.74,432285,SCIGLASS,2009,98.71,7,0,2,7.4,0,4.4,0,1.01,4.4,58.7,10.7,3.1
2.44,184461,SCIGLASS,1995,98.71,11.58,0,0,9.69,0,2.63,0,0,4.29,70.52,0,0
2.38,184460,SCIGLASS,1995,98.7,12.21,0,0,5.2,0,2.72,0,0,4.4,74.17,0,0
2.52,185470,SCIGLASS,1960,98.7,5.01,0,0,9.61,2.2,6.42,0,5.32,0,70.14,0,0
2.39,154047,SCIGLASS,1984,98.7,14.25,0,0,1.69,3.58,3.65,0,0.62,3.61,71.3,0,0
2.31,184439,SCIGLASS,1995,98.69,11.12,0,0,0,0,2.74,0,0,4.82,80.01,0,0
2.49,6151,SCIGLASS,1990,98.69,1.1,0,0,9.5,0,2.39,0,0,9.7,76,0,0
2.49,166851,SCIGLASS,1999,98.69,14,0,0,9.8,0,6.87,0,4.82,1,62.2,0,0
2.53,20869,SCIGLASS,1960,98.69,0,10,0,0,0,0,0,0,30.18,58.51,0,0
2.51,7372,SCIGLASS,1975,98.69,0,10,0,0,0,0,0,0,30.18,58.51,0,0
2.3,132575,SCIGLASS,1994,98.67,1.65,12.72,1.65,2.95,0,1.82,0,2.95,0.99,72.89,0,1.05
2.31,404888,SCIGLASS,2003,98.67,1.65,12.72,1.65,2.95,0,1.82,0,2.95,0.99,72.89,0,1.05
2.15,415814,SCIGLASS,2008,98.67,4.2,11.17,0,0,0,0,0,0,0,83.3,0,0
2.46,43258,SCIGLASS,1992,98.67,0,10,0,0,0,0,0,0,23.52,65.15,0,0
2.52,20846,SCIGLASS,1960,98.67,0,10,0,0,0,0,0,0,25.18,63.49,0,0
2.33,184441,SCIGLASS,1995,98.67,16.01,0,0,0,0,2.97,0,0,4.67,75.02,0,0
2.36,195089,SCIGLASS,1999,98.66,6,0,0,0.7,0,3.19,0,0.77,8,80,0,0
2.33,25988,SCIGLASS,1976,98.66,15.58,0,0,0,0,3,0,0,6.65,73.43,0,0
2.5,20817,SCIGLASS,1960,98.66,0,10,0,0,0,0,0,0,20.18,68.48,0,0
2.5,53017,SCIGLASS,1985,98.66,0,10,0,0,0,0,0,0,20.18,68.48,0,0
2.51,20834,SCIGLASS,1960,98.66,0,10,0,0,0,0,0,0,22.68,65.98,0,0
2.29,6176,SCIGLASS,1979,98.66,8,16.93,3,0,0,2.5,1.53,0,3.4,63.3,0,0
2.27,190738,SCIGLASS,1997,98.66,13.96,22,0,5.54,0,0,0,0,0,57.16,0,0
2.57,446197,SCIGLASS,2001,98.65,9.2,0,0,3.4,0,6.99,0,3.96,6.6,61,3.1,4.4
2.28,405039,SCIGLASS,2003,98.65,4.56,9.37,0,0,0.01,0.47,0,0,4.56,79.68,0,0
2.32,184437,SCIGLASS,1995,98.65,12.51,0,0,0,0,2.87,0,0,4.6,78.67,0,0
2.48,20732,SCIGLASS,1960,98.65,0,10,0,0,0,0,0,0,18.17,70.48,0,0
2.48,166436,SCIGLASS,1998,98.65,6.4,0,1.2,6.6,0,7.99,0,7.06,2.9,66.5,0,0
2.48,473949,SCIGLASS,1997,98.65,6.4,0,1.2,6.6,0,7.99,0,7.06,2.9,66.5,0,0
2.53,22496,SCIGLASS,1989,98.65,0.97,0,4.62,5.96,0,2.7,0,0,13.08,71.32,0,0
2.28,406888,SCIGLASS,2003,98.64518,1.65,12.99,0,0,0.00518,0,0,0.99,7.03,75.98,0,0
2.28,461864,SCIGLASS,2005,98.64518,1.65,12.99,0,0,0.00518,0,0,0.99,7.03,75.98,0,0
2.7,458406,SCIGLASS,2011,98.64,0.63,0,0,11.86,0,8.89,0,7.5,0,60.56,0,9.2
2.32,184440,SCIGLASS,1995,98.64,13.91,0,0,0,0,2.96,0,0,4.5,77.27,0,0
2.45,20793,SCIGLASS,1960,98.64,0,10,0,0,0,0,0,0,15.16,73.48,0,0
2.45,174692,SCIGLASS,2001,98.64,0,10,0,0,0,0,0,0,16.16,72.48,0,0
2.45,309973,SCIGLASS,2003,98.64,0,10,0,0,0,0,0,0,16.16,72.48,0,0
2.45,350553,SCIGLASS,2002,98.64,0,10,0,0,0,0,0,0,16.16,72.48,0,0
2.45,373923,SCIGLASS,2005,98.64,0,10,0,0,0,0,0,0,16.16,72.48,0,0
2.45,386671,SCIGLASS,2002,98.64,0,10,0,0,0,0,0,0,16.16,72.48,0,0
2.45,450609,SCIGLASS,2011,98.64,0,10,0,0,0,0,0,0,16.16,72.48,0,0
2.56,462163,SCIGLASS,2010,98.62,9.2,0,0,3.4,0.08,7.07,0,3.96,6.5,60.91,3.1,4.4
2.56,126355,SCIGLASS,1978,98.62,12.77,21.98,0,16.5,0,0,0,0,5.24,40.27,0,1.86
2.39,20702,SCIGLASS,1960,98.62,0,10,0,0,0,0,0,0,10.12,78.5,0,0
2.51,151523,SCIGLASS,1971,98.62,0,10.43,0,0,0,0,0,0,24.27,63.92,0,0
2.83,432286,SCIGLASS,2009,98.62,6.8,0,8.6,6.2,0,4.35,0,0.17,4.2,56.5,8.8,3
2.57,190922,SCIGLASS,1999,98.62,9.39,0,0,7.69,0,9.99,0,7.95,1.9,57.9,0,3.8
2.33,57514,SCIGLASS,1975,98.62,11.7,35.9,0,0,0,0,0,0,16.54,34.48,0,0
2.38,195098,SCIGLASS,1999,98.61,4.89,8.98,0,2.69,0,4.98,0,6.05,2.99,68.03,0,0
2.57,134902,SCIGLASS,1997,98.61,9.21,0,0,3.4,0,7,0,3.97,6.51,61.02,3.1,4.4
2.57,461999,SCIGLASS,1998,98.61,9.21,0,0,3.4,0,7,0,3.97,6.51,61.02,3.1,4.4
2.22,405036,SCIGLASS,2003,98.61,2.21,10.69,0,0,0.01,0,0,0,4.11,81.59,0,0
2.34,57048,SCIGLASS,1977,98.61,11.69,35.89,0,0,0,0,0,0,16.58,34.45,0,0
2.49,387177,SCIGLASS,1961,98.6,0.59,0,0,10.77,0,2.51,0,0,9.78,74.95,0,0
2.49,6357,SCIGLASS,1968,98.6,0.59,0,0,10.77,0,2.51,0,0,9.78,74.95,0,0
2.14,775,SCIGLASS,1979,98.59,0,10,0,0,0,0,0,0,0,88.59,0,0
2.22,405035,SCIGLASS,2003,98.59,2.3,10.96,0,0,0.01,0,0,0,4.01,81.31,0,0
2.47,166845,SCIGLASS,1999,98.59,12.7,0,0,10.5,0,2.99,0,0,5.8,66.6,0,0
2.8,429802,SCIGLASS,2003,98.58,4.46,0,11.19,12.27,0,7,0,3,0,56.13,4.53,0
2.37,184442,SCIGLASS,1995,98.58,11.79,0,0,0,0,3.03,0,0,9.07,74.69,0,0
2.24,190746,SCIGLASS,1997,98.58,13.87,26.5,0,5.51,0,0,0,0,0,52.7,0,0
2.46,456305,SCIGLASS,2010,98.57,8.75,7.1,11.41,2.72,0,6,0,1.6,3.99,56.86,0.14,0
2.23,119661,SCIGLASS,1978,98.57,2.1,10.74,0.1,0.5,0.07,0.19,0,0.15,3.6,81.12,0,0
2.23,461119,SCIGLASS,2002,98.57,2.3,11.27,0,0,0,0,0,0,4.1,80.9,0,0
2.23,461676,SCIGLASS,2001,98.57,2.3,11.27,0,0,0,0,0,0,4.1,80.9,0,0
2.23,461687,SCIGLASS,2001,98.57,2.3,11.27,0,0,0,0,0,0,4.1,80.9,0,0
2.23,404878,SCIGLASS,2003,98.57,2.2,11.27,0,0,0,0,0,0,4.1,81,0,0
2.47,528,SCIGLASS,1934,98.57,0,0,0,10,0,2.57,0,0,11,75,0,0
2.36,431809,SCIGLASS,2005,98.57,7,9.21,2,1,0,1.36,0,0,6,72,0,0
2.57,441493,SCIGLASS,2009,98.57,0,29.24,8.01,0,0,0,0,0,14.56,46.76,0,0
2.2,389445,SCIGLASS,2007,98.56,0,12.71,0,0,0,0,0,0,8.9,73.22,0,3.73
2.23,151950,SCIGLASS,1999,98.56,1.65,11,0,0,0,0,0,0,4.02,81.89,0,0
2.3,398605,SCIGLASS,2004,98.56,2.3,11.3,0,0,0,0,0,0,4.11,80.85,0,0
2.28,404895,SCIGLASS,2003,98.56,4.3,9.4,0,0.3,0,0.66,0,0,4.7,79.2,0,0
2.27,404897,SCIGLASS,2003,98.56,4.3,9.4,0,0.5,0,0.66,0,0,4.7,79,0,0
2.28,404896,SCIGLASS,2003,98.56,4.3,9.4,0,0.7,0,0.66,0,0,4.7,78.8,0,0
2.28,404894,SCIGLASS,2003,98.56,4.3,9.4,0,1,0,0.66,0,0,4.7,78.5,0,0
2.36,25991,SCIGLASS,1976,98.56,17.14,0,0,0,0,3.34,0,0,7.31,70.77,0,0
2.25,6362,SCIGLASS,1968,98.55,2.9,10.61,0,0.3,0,0.19,0,0,4.6,79.95,0,0
2.26,404892,SCIGLASS,2003,98.54,3.9,10.65,0,0.2,0,0.39,0,0,5,78.4,0,0
2.55,151543,SCIGLASS,1971,98.54,0,10.11,0,9.2,0,0,0,0,14.55,64.68,0,0
2.27,405038,SCIGLASS,2003,98.54,4.32,9.45,0,0,0.01,0.66,0,0,4.72,79.38,0,0
2.28,404893,SCIGLASS,2003,98.54,3.9,9.74,0,1.3,0,0.52,0,0,4.59,78.49,0,0
2.32,6358,SCIGLASS,1968,98.54,4.9,8.98,0,1.6,0,0.86,0,0,7.2,75,0,0
2.53,69661,SCIGLASS,1985,98.54,0,11.7,0,0,0,0,0,0,37.44,49.4,0,0
2.32,132579,SCIGLASS,1994,98.53,1.5,11.68,0,3,0,0.83,0,0.77,2.95,74.8,0,3
2.23,114116,SCIGLASS,2006,98.53,2,11.53,0,0,0,0,0,0,4,81,0,0
2.23,182266,SCIGLASS,1975,98.53,2,11.53,0,0,0,0,0,0,4,81,0,0
3.1,113837,SCIGLASS,1983,98.53,0,0,37.33,0,0,10,0,0,0,51.2,0,0
2.44,142329,SCIGLASS,1983,98.52,0,11,0,0,0,0,0,0,14.13,73.39,0,0
2.23,405033,SCIGLASS,2003,98.52,2.25,11.47,0,0,0.01,0,0,0,4.05,80.74,0,0
2.23,406892,SCIGLASS,2003,98.52,2.3,11.69,0,0,0.12,0,0,0,4.5,79.91,0,0
2.32,132578,SCIGLASS,1994,98.51,1.5,11.62,1.65,3,0,2.04,0,2.7,1,75,0,0
2.43,166443,SCIGLASS,1998,98.51,7.2,0,0,3.5,0,9,0,8.01,2.5,68.3,0,0
2.43,473956,SCIGLASS,1997,98.51,7.2,0,0,3.5,0,9,0,8.01,2.5,68.3,0,0
2.5,365634,SCIGLASS,2003,98.51,25.3,0,0,6.13,0,3.89,0,0,9.86,53.33,0,0
2.23,132339,SCIGLASS,1995,98.49,2.04,11.76,0,0,0,0,0,0,2.04,82.65,0,0
2.33,387223,SCIGLASS,1961,98.48,5,8.99,0,1.5,0,0.99,0,0,7,75,0,0
2.7,458412,SCIGLASS,2011,98.47,4.21,0,0,11,0,5.2,0,2.1,4.27,62.44,0,9.25
2.22,373925,SCIGLASS,2005,98.45,1.65,12,0,0,0,0,0,0,4.01,80.79,0,0
2.22,450611,SCIGLASS,2011,98.45,1.65,12,0,0,0,0,0,0,4.01,80.79,0,0
2.22,184675,SCIGLASS,2000,98.45,1.65,12,0,0,0,0,0,0,5.01,79.79,0,0
2.29,184476,SCIGLASS,1995,98.45,11.8,4.08,0,0,0,2.67,0,0,4.7,75.2,0,0
2.59,134915,SCIGLASS,1997,98.44,3.9,0,4,4.5,0,9.86,0,6.58,0,63.4,5.5,0.7
2.59,446210,SCIGLASS,2001,98.44,3.9,0,4,4.5,0,9.86,0,6.58,0,63.4,5.5,0.7
2.59,462012,SCIGLASS,1998,98.44,3.9,0,4,4.5,0,9.86,0,6.58,0,63.4,5.5,0.7
2.38,166714,SCIGLASS,1996,98.44,1,0,0,0,0,3.92,0,1.52,13.5,78.5,0,0
2.37,25994,SCIGLASS,1976,98.44,19.08,0,0,0,0,3.75,0,0,8.12,67.49,0,0
2.48,30085,SCIGLASS,1979,98.44,1,12.44,0,0,0,0,0,0,20,65,0,0
2.31,184438,SCIGLASS,1995,98.43,8.18,0,0,0,0,3.18,0,0,4.93,82.14,0,0
2.22,405037,SCIGLASS,2003,98.43,2.2,11.22,0,0,0.01,0.26,0,0,3.8,80.94,0,0
2.14,151948,SCIGLASS,1999,98.43,10.21,53,0,0,0,5,0,0,4.43,25.79,0,0
2.48,365631,SCIGLASS,2003,98.43,23.4,0,0,4.7,0,4,0,0,9.39,56.94,0,0
2.5,20806,SCIGLASS,1960,98.42,0,12,0,0,0,0,0,0,18.11,68.31,0,0
2.45,400351,SCIGLASS,1955,98.42,9,7.61,4.5,0,0,2.81,0,0,10,64.5,0,0
2.3,132577,SCIGLASS,1994,98.42,1.5,13.35,0,3,0,1.9,0,3.07,1,73.6,0,1
2.36,447484,SCIGLASS,2006,98.41302,7.54,12.03,0,2.21,0.00302,2.03,1.07,0,6.23,67.3,0,0
2.27,404898,SCIGLASS,2003,98.41,4.3,9.42,0,0.5,0,0.99,0,0,4.2,79,0,0
2.52,20847,SCIGLASS,1960,98.4,0,12.5,0,0,0,0,0,0,25.09,60.81,0,0
2.54,126354,SCIGLASS,1978,98.4,13.01,22.2,0,16.82,0,0,0,0,5.33,41.04,0,0
2.47,365632,SCIGLASS,2003,98.39,24.45,0,0,4.09,0,4.2,0,0,9.78,55.87,0,0
2.48,401784,SCIGLASS,2002,98.38,4.07,7.5,0,4.48,0,5,0,5,9.9,62.43,0,0
2.52,20881,SCIGLASS,1960,98.38,0,13.3,0,0,0,0,0,0,39.91,45.17,0,0
2.52,69664,SCIGLASS,1985,98.38,0,13.4,0,0,0,0,0,0,42.56,42.42,0,0
2.16,199980,SCIGLASS,1967,98.37,0.89,14.58,0,0,0,0,0.61,0,1.3,80.99,0,0
2.22,368394,SCIGLASS,1996,98.37,2.4,11.39,0,0,0,0.39,0,0,3.3,80.89,0,0
2.22,405031,SCIGLASS,2003,98.37,2.4,11.31,0,0,0.01,0.39,0,0,3.5,80.76,0,0
2.23,55180,SCIGLASS,1970,98.37,2.2,11.38,0,0,0,0.39,0,0,3.7,80.7,0,0
2.23,380127,SCIGLASS,2004,98.37,1.99,11.49,0,0,0,0.32,0,0,3.98,80.59,0,0
2.53,7273,SCIGLASS,1934,98.37,0,13.3,0,0,0,0,0,0,39.4,45.67,0,0
2.47,20794,SCIGLASS,1960,98.36,0,12.5,0,0,0,0,0,0,15.1,70.76,0,0
2.49,20728,SCIGLASS,1960,98.36,0,12.5,0,0,0,0,0,0,17.6,68.26,0,0
2.23,87657,SCIGLASS,1978,98.36,2.4,11.4,0,0,0,0.46,0,0,3.6,80.5,0,0
2.23,404880,SCIGLASS,2003,98.36,2.25,11.57,0,0.02,0,0.36,0,0.01,3.7,80.45,0,0
2.49,166852,SCIGLASS,1999,98.36,3.3,0,0,10.9,0,7,0,5.96,0,71.2,0,0
2.99,429810,SCIGLASS,2003,98.35,6.82,0,16.41,11.25,0,8,0,1,0,46.63,0,8.24
2.23,68588,SCIGLASS,1986,98.35,2.3,11.39,0,0,0,0.46,0,0,3.6,80.6,0,0
2.47,445100,SCIGLASS,2010,98.35,0,0,0,9.2,0,3,0,0,12.2,73.95,0,0
2.23,405034,SCIGLASS,2003,98.34,2.11,11.38,0,0,0.01,0.39,0,0,3.62,80.83,0,0
2.44,20708,SCIGLASS,1960,98.34,0,12.5,0,0,0,0,0,0,12.59,73.25,0,0
2.33,470344,SCIGLASS,2011,98.34,11.32,16.3,0,0,0,6,3.5,0,2.82,58.4,0,0
2.38,20762,SCIGLASS,1960,98.33,0,12.5,0,0,0,0,0,0,10.08,75.75,0,0
2.36,25998,SCIGLASS,1976,98.33,12.81,0,0,0,0,3.67,0,0,8.18,73.67,0,0
2.32,445162,SCIGLASS,2009,98.33,7.93,20,0,0,0,0,0,0,9.64,60.76,0,0
2.74,456284,SCIGLASS,2010,98.32,8.27,6.6,17.86,0,0,7.5,0,0,2.93,54.91,0.25,0
2.51,195038,SCIGLASS,1999,98.32,14.9,0,0,14.3,0,5.02,0,1.6,1.9,60.6,0,0
2.44,7292,SCIGLASS,1934,98.31,0,12.76,0,0,0,0,0,0,11.29,74.26,0,0
2.23,370462,SCIGLASS,2004,98.3,2.39,11.73,0,0,0,0.46,0,0,3.49,80.23,0,0
2.51,365626,SCIGLASS,2003,98.3,25.26,0,0,6.53,0,4.5,0,0,9.03,52.98,0,0
2.51,20818,SCIGLASS,1960,98.3,0,13.3,0,0,0,0,0,0,20.08,64.92,0,0
2.45,20711,SCIGLASS,1960,98.29,0,13,0,0,0,0,0,0,13.08,72.21,0,0
2.48,150282,SCIGLASS,1925,98.29,0,13.29,0,0,0,0,0,0,18,67,0,0
2.26,57051,SCIGLASS,1977,98.29,5.97,17.35,0,0,0,0,0,0,8.47,66.5,0,0
2.3,57517,SCIGLASS,1975,98.29,5.94,17.4,0,0,0,0,0,0,8.49,66.46,0,0
2.48,166438,SCIGLASS,1998,98.29,9.5,0,0,6.6,0,9.52,0,7.47,2.4,62.8,0,0
2.48,473951,SCIGLASS,1997,98.29,9.5,0,0,6.6,0,9.52,0,7.47,2.4,62.8,0,0
2.56,190823,SCIGLASS,1999,98.28,6,0,0,0,0,9.46,0,5.02,1.8,64.1,9.2,2.7
2.27,78151,SCIGLASS,1990,98.28,0,12.8,0,0,0,0,0,0,5.85,79.63,0,0
2.47,365630,SCIGLASS,2003,98.28,23.47,0,0,4.6,0,4.39,0,0,8.99,56.83,0,0
2.33,57515,SCIGLASS,1975,98.28,9.75,29.6,0,0,0,0,0,0,13.93,45,0,0
2.33,57049,SCIGLASS,1977,98.28,9.81,29.57,0,0,0,0,0,0,13.92,44.98,0,0
2.5,365627,SCIGLASS,2003,98.27,25.23,0,0,5.71,0,4.6,0,0,9.38,53.35,0,0
2.22,404879,SCIGLASS,2003,98.26,2.33,12.04,0,0,0,0.5,0,0,3.35,80.04,0,0
2.49,51779,SCIGLASS,1955,98.26,0,0,0,11.54,0,3.12,0,0,9.56,74.04,0,0
2.5,365633,SCIGLASS,2003,98.26,25.22,0,0,6.11,0,4.59,0,0,9.19,53.15,0,0
2.64,407832,SCIGLASS,2008,98.25,0.6,0,0,9.9,0,3.75,0,0,4.2,68.8,6.8,4.2
2.33,382342,SCIGLASS,2004,98.25,6.99,10.93,0.09,0.99,0,1.34,0,0,5.99,71.92,0,0
2.48,365629,SCIGLASS,2003,98.25,24.28,0,0,4.75,0,4.6,0,0,9.32,55.3,0,0
2.23,134083,SCIGLASS,1996,98.24,2.5,11.59,0,0,0,0.65,0,0,3.5,80,0,0
2.23,61705,SCIGLASS,1989,98.24,2.5,11.59,0,0,0,0.65,0,0,3.5,80,0,0
2.23,405032,SCIGLASS,2003,98.24,2.25,11.5,0,0,0.01,0.62,0,0,3.2,80.66,0,0
2.51,34459,SCIGLASS,1950,98.23,0.52,0.44,0,11.95,0,3.08,0,0,12.32,69.92,0,0
2.24,78152,SCIGLASS,1990,98.23,0,13.2,0,0,0,0,0,0,5.84,79.19,0,0
2.2,430589,SCIGLASS,2010,98.23,3,16.15,0,0,0,1.99,2.09,0,3,72,0,0
2.23,6166,SCIGLASS,1990,98.22,2.06,11.22,0,0,0,0.71,0,0,3.67,80.56,0,0
2.32,362318,SCIGLASS,2002,98.22,8,10.1,0,0,0,3.05,1.07,0,5,71,0,0
2.52,112373,SCIGLASS,1990,98.22,0,14.28,0,0,0,0,0,0,28.56,55.38,0,0
2.51,83977,SCIGLASS,1994,98.22,0,14.28,0,0,0,0,0,0,28.56,55.38,0,0
2.8,429820,SCIGLASS,2003,98.21,4.52,0,6.8,14.92,0,5,0,0.5,3.66,55.53,0,7.28
2.33,26003,SCIGLASS,1976,98.21,6.45,0,0,0,0,3.6,0,0,8.24,79.92,0,0
2.3,57516,SCIGLASS,1975,98.21,7.49,21.42,0,0,0,0,0,0,10.56,58.74,0,0
2.49,365628,SCIGLASS,2003,98.21,25.19,0,0,4.89,0,4.8,0,0,9.63,53.7,0,0
2.51,474119,SCIGLASS,2011,98.2,14.96,0,0,0,0,10,0,5,9.09,55.54,0,3.61
2.42,166440,SCIGLASS,1998,98.2,8,0,0,2.6,0,9.97,0,7.93,1.9,67.8,0,0
2.42,473953,SCIGLASS,1997,98.2,8,0,0,2.6,0,9.97,0,7.93,1.9,67.8,0,0
2.41,195105,SCIGLASS,1999,98.2,9.4,2.98,0,0,0,11.01,0,9.01,0,65.8,0,0
2.53,411339,SCIGLASS,2008,98.2,0,14.71,0,0,0,0,0,0,29.95,53.54,0,0
2.46,54122,SCIGLASS,1996,98.19,0,17.41,0,0,0,0,0,0,13.3,63.99,0,3.49
2.43,6075,SCIGLASS,1961,98.19,2,3.56,0,2,0,2.63,0,0,13,75,0,0
2.53,444309,SCIGLASS,1998,98.18,6.7,0,0.6,6.9,0,8.38,0,5.3,3.4,63,3.2,0.7
2.27,57050,SCIGLASS,1977,98.18,7.42,21.87,0,0,0,0,0,0,10.53,58.36,0,0
2.47,10862,SCIGLASS,1976,98.16,0,14.3,0,0,0,0,0,0,13.26,70.6,0,0
2.52,450658,SCIGLASS,2011,98.16,0,14.67,0,0,0,0,0,0,22.16,61.33,0,0
2.54,20870,SCIGLASS,1960,98.16,0,15,0,0,0,0,0,0,29.94,53.22,0,0
2.51,474115,SCIGLASS,2011,98.15,7.79,0,0,2.57,0,8.5,0,5,8.05,62.48,0,3.76
2.33,431810,SCIGLASS,2005,98.15,3,10.82,1,1,0,1.33,0,0,5,76,0,0
3,429809,SCIGLASS,2003,98.15,6.79,0,16.34,11.2,0,9,0,1,0,45.62,0,8.2
3,458413,SCIGLASS,2011,98.14,6.95,0,16.74,11.47,0,8,0,1,0,49.44,0,4.54
2.81,429804,SCIGLASS,2003,98.14,7.28,0,10.94,12.01,0,9,0,3,0,51.48,4.43,0
2.26,184477,SCIGLASS,1995,98.14,11.62,8.32,0,0,0,2.76,0,0,4.2,71.24,0,0
2.53,20848,SCIGLASS,1960,98.14,0,15,0,0,0,0,0,0,24.99,58.15,0,0
2.32,25986,SCIGLASS,1976,98.13,13.05,0,0,0,0,4.17,0,0,3.99,76.92,0,0
2.59,150226,SCIGLASS,1925,98.13,0,0,20,0,0,5.63,0,0,7.5,65,0,0
2.53,20835,SCIGLASS,1960,98.13,0,15,0,0,0,0,0,0,22.51,60.62,0,0
2.52,151524,SCIGLASS,1971,98.13,0,15.13,0,0,0,0,0,0,24.92,58.08,0,0
2.52,69660,SCIGLASS,1985,98.13,0,15.6,0,0,0,0,0,0,33.08,49.45,0,0
2.58,134898,SCIGLASS,1997,98.12,8,0,0,6.7,0,9.27,0,5.25,2.3,59.9,3.7,3
2.58,446193,SCIGLASS,2001,98.12,8,0,0,6.7,0,9.27,0,5.25,2.3,59.9,3.7,3
2.58,461995,SCIGLASS,1998,98.12,8,0,0,6.7,0,9.27,0,5.25,2.3,59.9,3.7,3
2.58,473915,SCIGLASS,2012,98.12,8,0,0,6.7,0,9.27,0,5.25,2.3,59.9,3.7,3
2.54,20871,SCIGLASS,1960,98.12,0,15.5,0,0,0,0,0,0,29.92,52.7,0,0
2.33,10795,SCIGLASS,1976,98.11,0,0,0,0,0,3.53,0,0,8.3,86.28,0,0
2.23,381529,SCIGLASS,2002,98.11,1.64,11,0,0,0,1,0,0,4,80.47,0,0
2.43,195143,SCIGLASS,1999,98.11,8.8,5.94,0,10.51,0,5,0,3,0,64.86,0,0
2.45,166861,SCIGLASS,1999,98.11,18.8,0,0,7.1,0,4.51,0,0,4.2,63.5,0,0
2.45,190879,SCIGLASS,1997,98.11,18.8,0,0,7.1,0,4.51,0,0,4.2,63.5,0,0
2.46,195047,SCIGLASS,1999,98.11,18.8,0,0,7.1,0,4.51,0,0,4.2,63.5,0,0
2.49,59762,SCIGLASS,1974,98.11,0,15.11,0,0,0,0,0,0,19.7,63.3,0,0
2.52,20819,SCIGLASS,1960,98.11,0,15,0,0,0,0,0,0,20.02,63.09,0,0
2.49,7291,SCIGLASS,1934,98.1,0,14.94,0,0,0,0,0,0,17,66.16,0,0
2.5,20726,SCIGLASS,1960,98.1,0,15,0,0,0,0,0,0,17.03,66.07,0,0
2.5,14640,SCIGLASS,1986,98.1,0,15.17,0,0,0,0,0,0,18.24,64.69,0,0
2.1,389444,SCIGLASS,2007,98.09,0,14.8,0,0,0,0,0,0,11.74,71.55,0,0
2.48,20719,SCIGLASS,1960,98.09,0,15,0,0,0,0,0,0,15.04,68.05,0,0
2.49,83976,SCIGLASS,1994,98.09,0,15.38,0,0,0,0,0,0,23.07,59.64,0,0
