Repository: OUANZOUGUIAbdelhak/Convert-Composition

# 🧪 Oxide-to-Element Composition Converter

This Python script automates the conversion of **oxide-based chemical compositions** (e.g., `SiO2`, `Fe2O3`, etc.) into their corresponding **elemental compositions** (e.g., `Si`, `Fe`, `O`), using molecular weight ratios.

It is especially useful for **materials science**, **glass science**, and **geochemistry** workflows that require tracking of elemental contributions in complex mixtures.

---

## 📥 Input

The script reads a `.csv` file containing oxide percentages (by weight), such as:

| Sample | SIO2 | AL2O3 | FE2O3 | NA2O | ... |
|--------|------|--------|--------|-------|
| A      | 45.0 | 15.0   | 5.0    | 2.0   |

File: Data.csv (part 7 of 7)
DENSITY,Num,Origin,Year,Somme Ox,Al2O3,B2O3,BaO,CaO,Fe2O3,K2O,Li2O,MgO,Na2O,SiO2,SrO,ZrO2
2.5,166433,SCIGLASS,1998,98.09,7.9,0,1.2,7.8,0,9.02,0,6.07,1.9,63.4,0.8,0
2.5,194396,SCIGLASS,2000,98.09,7.9,0,1.2,7.8,0,9.02,0,6.07,1.9,63.4,0.8,0
2.5,473946,SCIGLASS,1997,98.09,7.9,0,1.2,7.8,0,9.02,0,6.07,1.9,63.4,0.8,0
2.17,77703,SCIGLASS,1982,98.07,0,14.5,0,0,0,0,0,0,0,83.57,0,0
2.37,142330,SCIGLASS,1983,98.07,0,15,0,0,0,0,0,0,10.04,73.03,0,0
2.37,20763,SCIGLASS,1960,98.07,0,15,0,0,0,0,0,0,10.04,73.03,0,0
2.39,396565,SCIGLASS,1987,98.07,0,15,0,0,0,0,0,0,10.04,73.03,0,0
2.43,20777,SCIGLASS,1960,98.07,0,15,0,0,0,0,0,0,12.04,71.03,0,0
2.52,411340,SCIGLASS,2008,98.07,0,15.76,0,0,0,0,0,0,24.96,57.35,0,0
2.54,20865,SCIGLASS,1960,98.06,0,16,0,0,0,0,0,0,27.92,54.14,0,0
2.59,366268,SCIGLASS,2003,98.05,3.3,0,0,11,0,9.57,0,8.48,9.9,55.8,0,0
2.51,193044,SCIGLASS,2001,98.04,3.99,0,0,7.02,0,9.5,0,7,1.94,65.12,0,3.47
2.52,134913,SCIGLASS,1997,98.04,4,0,0,7,0,9.48,0,6.96,2,65.2,0,3.4
2.52,462010,SCIGLASS,1998,98.04,4,0,0,7,0,9.48,0,6.96,2,65.2,0,3.4
2.52,473930,SCIGLASS,2012,98.04,4,0,0,7,0,9.48,0,6.96,2,65.2,0,3.4
2.29,156033,SCIGLASS,1957,98.04,3.5,18.34,0,0,0,0,0,0,8.7,67.5,0,0
2.29,6008,SCIGLASS,1957,98.04,3.5,18.34,0,0,0,0,0,0,8.7,67.5,0,0
2.39,195122,SCIGLASS,1999,98.02,10.2,5.43,0,0,0,8.71,0,5.98,2.8,64.9,0,0
2.13,776,SCIGLASS,1979,98.02,0,15,0,0,0,0,0,0,0,83.02,0,0
2.52,401815,SCIGLASS,2002,98.01,3.99,0,0,7,0,9.56,0,6.97,1.9,65.2,0,3.39
2.03,112169,SCIGLASS,1990,98.01,0,62.5,0,0,0,0,6.25,0,0,29.26,0,0
2.02,83683,SCIGLASS,1994,98.01,0,62.5,0,0,0,0,6.25,0,0,29.26,0,0
2.42,195088,SCIGLASS,1999,98.01,5.5,0,0,3.9,0,5.67,0,2.34,6.3,74.3,0,0
2.3,6092,SCIGLASS,1961,97.99,1.5,12.55,2.01,0.8,0,1.27,0,0,4.92,74.94,0,0
2.63,407824,SCIGLASS,2008,97.99,2.8,0,0,9.8,0,4.29,0,0,4.8,68.2,5.6,2.5
2.63,407828,SCIGLASS,2008,97.99,2.8,0,0,9.8,0,4.29,0,0,4.8,68.2,5.6,2.5
2.52,444306,SCIGLASS,1998,97.99,3.99,0,0,6.99,0.09,9.55,0,6.96,1.89,65.13,0,3.39
2.54,20849,SCIGLASS,1960,97.99,0,16.7,0,0,0,0,0,0,24.93,56.36,0,0
2.48,387210,SCIGLASS,1961,97.98,4.7,2.6,0,8.5,0,3.38,0,0,10.3,68.5,0,0
2.3,6031,SCIGLASS,1961,97.98,5,21.08,0,0,0,0,0,0,6.9,65,0,0
2.3,429661,SCIGLASS,2008,97.97,3.13,15,4.71,0,0,3,0,1,0,71.13,0,0
2.47,166437,SCIGLASS,1998,97.96,7.2,0,0,6.2,0,9.52,0,6.94,2.9,65.2,0,0
2.47,473950,SCIGLASS,1997,97.96,7.2,0,0,6.2,0,9.52,0,6.94,2.9,65.2,0,0
2.49,368427,SCIGLASS,1997,97.96,10,15.38,10,0,0,7.58,0,0,0,55,0,0
2.48,474101,SCIGLASS,2012,97.96,0.7,6.8,0,7.8,0,5.81,2.47,1.98,5.1,67.3,0,0
2.52,20820,SCIGLASS,1960,97.95,0,16.7,0,0,0,0,0,0,19.97,61.28,0,0
2.48,6365,SCIGLASS,1968,97.95,4.7,2.6,0,8.5,0,3.38,0,0,10.31,68.46,0,0
2.51,411341,SCIGLASS,2008,97.95,0,16.8,0,0,0,0,0,0,19.97,61.18,0,0
2.5,112355,SCIGLASS,1990,97.93,0,16.66,0,0,0,0,0,0,16.66,64.61,0,0
2.49,83975,SCIGLASS,1994,97.93,0,16.66,0,0,0,0,0,0,16.66,64.61,0,0
2.5,20725,SCIGLASS,1960,97.93,0,16.7,0,0,0,0,0,0,16.69,64.54,0,0
2.77,364512,SCIGLASS,2004,97.91,7.27,0,8.75,9.6,0,6,0,0,3.53,55.73,0,7.03
2.77,429818,SCIGLASS,2003,97.91,7.27,0,8.75,9.6,0,6,0,0,3.53,55.73,0,7.03
2.56,151544,SCIGLASS,1971,97.91,0,15.63,0,9.18,0,0,0,0,15.1,58,0,0
2.51,444310,SCIGLASS,1998,97.9,6.7,0,0,7.2,0,9.24,0,5.76,1.4,64.2,2.9,0.5
2.46,529,SCIGLASS,1934,97.89,0,0,0,10,0,3.89,0,0,9,75,0,0
2.35,2315,SCIGLASS,1948,97.88,0,0,0,0,0,4,0,0,11.05,82.83,0,0
2.31,20757,SCIGLASS,1960,97.88,0,16.7,0,0,0,0,0,0,8.31,72.87,0,0
2.51,391336,SCIGLASS,2006,97.88,0,19.08,0,0,0,0,0,0,40,38.8,0,0
2.5,20729,SCIGLASS,1960,97.87,0,17.5,0,0,0,0,0,0,17.47,62.9,0,0
2.34,25989,SCIGLASS,1976,97.86,15.43,0,0,0,0,5,0,0,4.7,72.73,0,0
2.52,20821,SCIGLASS,1960,97.86,0,17.8,0,0,0,0,0,0,19.94,60.12,0,0
2.49,57707,SCIGLASS,1996,97.84,0,0,0,9.15,0,4,0,0,12.13,72.56,0,0
2.49,150283,SCIGLASS,1925,97.84,0,17.84,0,0,0,0,0,0,18,62,0,0
2.53,69659,SCIGLASS,1985,97.84,0,18.7,0,0,0,0,0,0,29.58,49.56,0,0
2.52,69663,SCIGLASS,1985,97.84,0,18.71,0,0,0,0,0,0,32.85,46.28,0,0
2.43,51796,SCIGLASS,1955,97.83,0,0,0,0,0,12.45,0,12.49,0,72.89,0,0
2.46,166439,SCIGLASS,1998,97.83,2,0,1.2,6.3,0,9.96,0,8.07,1,69.3,0,0
2.46,473952,SCIGLASS,1997,97.83,2,0,1.2,6.3,0,9.96,0,8.07,1,69.3,0,0
2.57,445093,SCIGLASS,2010,97.82,0,0,0,13.75,0,4,0,0,16.21,63.86,0,0
2.49,401785,SCIGLASS,2002,97.82,0,10,0,4.54,0,5,0,5,10.03,63.25,0,0
2.18,140484,SCIGLASS,1956,97.81,6.6,20.91,0,0.5,0,0.95,0,0.15,2.9,65.8,0,0
2.48,411342,SCIGLASS,2008,97.81,0,17.9,0,0,0,0,0,0,14.97,64.94,0,0
2.53,7274,SCIGLASS,1934,97.81,0,19.51,0,0,0,0,0,0,37.49,40.81,0,0
2.36,362315,SCIGLASS,2002,97.8,5.6,9.46,0,1.3,0,3.02,0.42,0,5,73,0,0
2.51,20882,SCIGLASS,1960,97.8,0,20,0,0,0,0,0,0,39.5,38.3,0,0
2.53,456293,SCIGLASS,2010,97.79,16.49,2.82,4.3,4.7,0,5.75,0,0,6.51,57.16,0.06,0
2.76,429817,SCIGLASS,2003,97.78,7.44,0,6.71,10.64,0,6.06,0,0,3.61,56.13,0,7.19
2.76,364511,SCIGLASS,2004,97.78,7.37,0,6.65,10.54,0,6,0,0,3.58,56.51,0,7.13
2.74,458668,SCIGLASS,2005,97.78,7.37,0,6.65,10.54,0,6,0,0,3.58,56.51,0,7.13
2.44,175717,SCIGLASS,2001,97.78,0,18.27,0,0,0,0,0,0,14.11,65.4,0,0
2.47,20795,SCIGLASS,1960,97.78,0,18.3,0,0,0,0,0,0,14.96,64.52,0,0
2.51,301455,SCIGLASS,2001,97.77,0,19,0,0,0,0,0,0,23.85,54.92,0,0
2.54,7276,SCIGLASS,1934,97.76,0,19.12,0,0,0,0,0,0,25.45,53.19,0,0
2.56,446200,SCIGLASS,2001,97.75,7.9,0,0,10.4,0,5.79,0,0.96,5.5,62.7,1.6,2.9
3.01,429812,SCIGLASS,2003,97.75,6.62,0,15.93,8.74,0,10,0,0,0,45.26,0,11.2
2.58,190924,SCIGLASS,1999,97.75,7.7,0,0,6.7,0,13.02,0,7.93,0,56.8,0,5.6
2.37,112340,SCIGLASS,1990,97.75,0,18.18,0,0,0,0,0,0,9.08,70.49,0,0
2.56,185465,SCIGLASS,1960,97.75,6.39,0,0,8.29,2.79,8.06,0,3.99,0,68.23,0,0
2.46,112378,SCIGLASS,1990,97.75,0,22.22,0,0,0,0,0,0,54.43,21.1,0,0
2.45,83941,SCIGLASS,1994,97.75,0,22.22,0,0,0,0,0,0,54.43,21.1,0,0
2.47,20796,SCIGLASS,1960,97.74,0,18.7,0,0,0,0,0,0,14.95,64.09,0,0
2.38,33706,SCIGLASS,1988,97.74,0,22,0,0,0,0,0,1.1,10.96,63.68,0,0
2.54,20872,SCIGLASS,1960,97.74,0,20,0,0,0,0,0,0,29.72,48.02,0,0
2.58,134917,SCIGLASS,1997,97.74,1.8,0,0,4.5,0,11.28,0,6.26,0,63.7,0,10.2
2.58,446212,SCIGLASS,2001,97.74,1.8,0,0,4.5,0,11.28,0,6.26,0,63.7,0,10.2
2.58,462014,SCIGLASS,1998,97.74,1.8,0,0,4.5,0,11.28,0,6.26,0,63.7,0,10.2
2.57,462165,SCIGLASS,2010,97.74,1.8,0,0,4.5,0.08,11.29,0,6.26,0,63.61,0,10.2
2.25,6111,SCIGLASS,1990,97.74,2,15.25,0,0,0,0.99,0,0,4,75.5,0,0
2.52,20737,SCIGLASS,1960,97.74,0,19,0,0,0,0,0,0,18.91,59.83,0,0
2.46,166432,SCIGLASS,1998,97.73,4.9,0,0,7.1,0,10.03,0,7.5,1.5,66.7,0,0
2.46,473945,SCIGLASS,1997,97.73,4.9,0,0,7.1,0,10.03,0,7.5,1.5,66.7,0,0
2.51,391335,SCIGLASS,2006,97.73,0,20.63,0,0,0,0,0,0,35,42.1,0,0
2.56,134905,SCIGLASS,1997,97.72,7.89,0,0,10.38,0,5.79,0,0.96,5.49,62.73,1.59,2.89
2.56,462002,SCIGLASS,1998,97.72,7.89,0,0,10.38,0,5.79,0,0.96,5.49,62.73,1.59,2.89
2.33,6079,SCIGLASS,1961,97.7,4,11.75,0,3,0,2.67,0,0.78,3.5,72,0,0
2.26,6112,SCIGLASS,1990,97.7,1.96,14.74,0,0,0,1.17,0,0,4.23,75.6,0,0
2.54,20850,SCIGLASS,1960,97.7,0,20,0,0,0,0,0,0,24.8,52.9,0,0
2.45,195096,SCIGLASS,1999,97.69,9.77,0,0,7.88,0,4.83,0,0,4.66,70.55,0,0
2.35,25992,SCIGLASS,1976,97.69,16.95,0,0,0,0,5.56,0,0,5.16,70.02,0,0
2.54,20836,SCIGLASS,1960,97.69,0,20,0,0,0,0,0,0,22.34,55.35,0,0
2.53,450659,SCIGLASS,2011,97.68,0,20,0,0,0,0,0,0,22.42,55.26,0,0
2.23,401749,SCIGLASS,2002,97.68,14.89,25,0,0,0,5,0,0,4.52,48.27,0,0
2.51,134914,SCIGLASS,1997,97.67,4,0,0,7,0,10.48,0,7,0.99,64.8,0,3.4
2.51,446209,SCIGLASS,2001,97.67,4,0,0,7,0,10.48,0,7,0.99,64.8,0,3.4
2.51,462011,SCIGLASS,1998,97.67,4,0,0,7,0,10.48,0,7,0.99,64.8,0,3.4
2.51,473931,SCIGLASS,2012,97.67,4,0,0,7,0,10.48,0,7,0.99,64.8,0,3.4
2.52,20739,SCIGLASS,1960,97.67,0,20,0,0,0,0,0,0,19.87,57.8,0,0
2.52,465908,SCIGLASS,2012,97.67,0,20,0,0,0,0,0,0,19.87,57.8,0,0
2.51,53018,SCIGLASS,1985,97.67,0,20,0,0,0,0,0,0,19.87,57.8,0,0
2.95,11222,VERA,1932,97.67,10.06,0,0,11.9,0,0,0,0,21.21,54.5,0,0
2.95,429811,SCIGLASS,2003,97.67,9.32,0,16.02,8.78,0,10,0,0,0,45.51,0,8.04
2.4,195111,SCIGLASS,1999,97.67,4.9,6.04,0,8.1,0,3.33,0,0,4,71.3,0,0
2.54,190821,SCIGLASS,1999,97.66,6,0,0,0,0,13.98,0,7.58,0,61,4.6,4.5
2.25,6110,SCIGLASS,1990,97.66,2,15.17,0,0,0,1.19,0,0,4,75.3,0,0
2.53,151525,SCIGLASS,1971,97.66,0,20.37,0,0,0,0,0,0,24.88,52.41,0,0
2.52,69662,SCIGLASS,1985,97.66,0,20.8,0,0,0,0,0,0,29.09,47.77,0,0
2.63,185483,SCIGLASS,1960,97.65,9,0,0,12.7,3.8,8.57,0,3.58,0,60,0,0
2.26,438354,SCIGLASS,2010,97.65,0,19,0,0,0,0,0,0,5.69,72.96,0,0
2.18,450610,SCIGLASS,2011,97.65,1.62,20.7,0,0,0,0,0,0,4.26,71.07,0,0
2.39,396566,SCIGLASS,1987,97.64,0,15,0,0,0,1,0,0,8.99,72.65,0,0
2.54,456292,SCIGLASS,2010,97.64,14.71,3.4,5.16,4.4,0,6.13,0,0,5.85,57.92,0.07,0
2.54,20851,SCIGLASS,1960,97.64,0,20.8,0,0,0,0,0,0,24.77,52.07,0,0
2.78,381526,SCIGLASS,2002,97.64,1.5,0,9.04,0.82,0,6,0,0,8.22,62.9,9.16,0
2.47,20797,SCIGLASS,1960,97.63,0,20,0,0,0,0,0,0,14.92,62.71,0,0
2.48,20722,SCIGLASS,1960,97.63,0,20,0,0,0,0,0,0,15.91,61.72,0,0
2.74,368473,SCIGLASS,1998,97.62,11,0,4.65,0,0,8.47,0,0,3,54.8,11.2,4.5
2.63,195188,SCIGLASS,1999,97.62,11,0.97,3,6,0,7.96,0,1.69,3,59,3,2
2.18,174690,SCIGLASS,2001,97.62,1.62,21,0,0,0,0,0,0,3.96,71.04,0,0
2.18,301576,SCIGLASS,2002,97.62,1.62,21,0,0,0,0,0,0,3.96,71.04,0,0
2.17,309974,SCIGLASS,2003,97.62,1.62,21,0,0,0,0,0,0,3.96,71.04,0,0
2.18,350554,SCIGLASS,2002,97.62,1.62,21,0,0,0,0,0,0,3.96,71.04,0,0
2.51,20285,SCIGLASS,1989,97.62,23.7,0,0,6.51,0,6.4,0,0,8.64,52.37,0,0
2.55,134899,SCIGLASS,1997,97.61,3.8,0,0,9.2,0,10.39,0,6.82,1,63,0,3.4
2.55,461996,SCIGLASS,1998,97.61,3.8,0,0,9.2,0,10.39,0,6.82,1,63,0,3.4
2.3,33707,SCIGLASS,1988,97.61,1.78,22,0,0,0,0,0,0,10.84,62.99,0,0
2.39,20707,SCIGLASS,1960,97.61,0,20,0,0,0,0,0,0,11.95,65.66,0,0
2.38,52810,SCIGLASS,1975,97.61,2.59,22.3,0,4.01,0,0,0,0,10.64,58.07,0,0
2.62,431862,SCIGLASS,1992,97.6,5,0,0,6,0.01,5.61,0,0,12,60.68,0,8.3
2.53,20740,SCIGLASS,1960,97.6,0,21,0,0,0,0,0,0,20.83,55.77,0,0
2.55,446194,SCIGLASS,2001,97.59,3.8,0,0,9.19,0,10.39,0,6.82,0.99,63,0,3.4
2.17,77704,SCIGLASS,1982,97.59,0,19.4,0,0,0,0,0,0,0,78.19,0,0
2.25,387230,SCIGLASS,1961,97.59,1.99,15.25,0,0.19,0,1.32,0,0,4.49,74.35,0,0
2.33,20764,SCIGLASS,1960,97.59,0,20,0,0,0,0,0,0,9.96,67.63,0,0
2.24,6170,SCIGLASS,1979,97.59,1.4,16.13,0,0,0,1.06,0,0,4.2,74.8,0,0
2.54,150227,SCIGLASS,1925,97.58,0,0,20,0,0,7.58,0,0,5,65,0,0
2.51,112362,SCIGLASS,1990,97.58,0,22.22,0,0,0,0,0,0,32.87,42.49,0,0
2.51,83959,SCIGLASS,1994,97.58,0,22.22,0,0,0,0,0,0,32.87,42.49,0,0
2.76,151951,SCIGLASS,1999,97.57,1.51,0,9.11,0,0,6,0,0,8.29,63.42,9.24,0
2.86,51786,SCIGLASS,1955,97.57,0,0,25.57,0,0,9.38,0,0,2.57,60.05,0,0
2.25,401759,SCIGLASS,2002,97.57,14.99,20,0,0,0,5,0,0,4.55,53.03,0,0
2.71,192106,SCIGLASS,1997,97.56,4.5,0,0,5,0,6.56,0,0,4.5,60.5,8.5,8
2.19,373924,SCIGLASS,2005,97.56,1.61,21.78,0,0,0,0,0,0,3.91,70.26,0,0
2.26,420223,SCIGLASS,2007,97.56,0.16,20.4,0,0,0,0,0,0,7.57,69.43,0,0
2.25,32916,SCIGLASS,1954,97.56,2.78,23.54,0,0,0,0,0,0,4.84,66.4,0,0
2.51,391334,SCIGLASS,2006,97.56,0,22.28,0,0,0,0,0,0,29.99,45.29,0,0
2.34,362320,SCIGLASS,2002,97.54,4,9.43,0,0,0,3.01,0,0,5,76.1,0,0
2.45,112370,SCIGLASS,1990,97.54,0,25,0,0,0,0,0,0,48.86,23.68,0,0
2.45,83940,SCIGLASS,1994,97.54,0,25,0,0,0,0,0,0,48.86,23.68,0,0
2.41,51811,SCIGLASS,1955,97.53,0,0,0,0,0,6.24,0,0,5.72,66.56,19.01,0
2.11,777,SCIGLASS,1979,97.53,0,20,0,0,0,0,0,0,0,77.53,0,0
2.12,474050,SCIGLASS,2003,97.53,1,23.33,0,0,0,0.66,1.04,0,0.5,71,0,0
2.37,25995,SCIGLASS,1976,97.53,18.86,0,0,0,0,6.25,0,0,5.73,66.69,0,0
2.56,151545,SCIGLASS,1971,97.53,0,19.5,0,9.06,0,0,0,0,15.1,53.87,0,0
2.44,400353,SCIGLASS,1955,97.52,10,9.37,0,0,0,4.15,0,0,11,63,0,0
2.55,446487,SCIGLASS,2006,97.5,2.8,0,0,11.5,0,7.38,0,3.13,2.4,66.99,1.5,1.8
2.53,20742,SCIGLASS,1960,97.49,0,22.5,0,0,0,0,0,0,22.25,52.74,0,0
2.52,12509,SCIGLASS,1983,97.49,0,23.25,0,0,0,0,0,0,29.8,44.44,0,0
2.16,6367,SCIGLASS,1968,97.48,1.1,20.01,0,0.8,0,0.79,0.41,0,1.5,72.87,0,0
2.54,7277,SCIGLASS,1934,97.48,0,22.58,0,0,0,0,0,0,23.35,51.55,0,0
2.18,20752,SCIGLASS,1960,97.47,0,21.1,0,0,0,0,0,0,4.98,71.39,0,0
2.86,156252,SCIGLASS,1969,97.47,0,0,25.5,0,0,9.97,0,0,0,62,0,0
2.24,10861,SCIGLASS,1976,97.46,0,21.3,0,0,0,0,0,0,5.77,70.39,0,0
2.54,20743,SCIGLASS,1960,97.46,0,23,0,0,0,0,0,0,22.73,51.73,0,0
2.36,14641,SCIGLASS,1986,97.46,0,21.68,0,0,0,0,0,0,10.37,65.41,0,0
2.55,134916,SCIGLASS,1997,97.45,4,0,0,4.5,0,11.13,0,5.72,0.5,63.6,6,2
2.55,446211,SCIGLASS,2001,97.45,4,0,0,4.5,0,11.13,0,5.72,0.5,63.6,6,2
2.55,462013,SCIGLASS,1998,97.45,4,0,0,4.5,0,11.13,0,5.72,0.5,63.6,6,2
2.42,151943,SCIGLASS,1999,97.45,3.25,0,0,4.47,0,5,0,0,9.89,74.84,0,0
2.13,6167,SCIGLASS,1979,97.45,0,24.14,0,0,0,0.66,1.25,0,1.4,70,0,0
2.24,32915,SCIGLASS,1954,97.45,1.89,23.83,0,0,0,0,0,0,4.86,66.87,0,0
2.53,69658,SCIGLASS,1985,97.44,0,23.42,0,0,0,0,0,0,24.4,49.62,0,0
2.52,20880,SCIGLASS,1960,97.44,0,25,0,0,0,0,0,0,36.78,35.66,0,0
2.29,13214,SCIGLASS,1975,97.43,0,21.8,0,0,0,0,0,0,7.65,67.98,0,0
2.37,33705,SCIGLASS,1988,97.43,0,22.2,0,0,0,0,0,0,11.02,64.21,0,0
2.52,391333,SCIGLASS,2006,97.42,0,23.89,0,0,0,0,0,0,25,48.53,0,0
2.38,362322,SCIGLASS,2002,97.41,3.5,10.4,0,2.2,0,3.01,0,0,5.5,72.8,0,0
2.44,166435,SCIGLASS,1998,97.41,7.9,0,0,5.2,0,9.47,0,4.94,2.4,67.5,0,0
2.44,473948,SCIGLASS,1997,97.41,7.9,0,0,5.2,0,9.47,0,4.94,2.4,67.5,0,0
2.29,445007,SCIGLASS,2003,97.4,0,24,0,0,0,0,0,0,24.1,49.3,0,0
2.54,20745,SCIGLASS,1960,97.39,0,24,0,0,0,0,0,0,23.67,49.72,0,0
2.61,366273,SCIGLASS,2003,97.38,15,0,0,16.5,0,5.98,0,0,9.9,50,0,0
2.54,20873,SCIGLASS,1960,97.38,0,25,0,0,0,0,0,0,29.49,42.89,0,0
2.53,7290,SCIGLASS,1934,97.37,0,23.97,0,0,0,0,0,0,20.58,52.82,0,0
2.56,10860,SCIGLASS,1976,97.37,0,24.3,0,0,0,0,0,0,22.88,50.19,0,0
2.54,20863,SCIGLASS,1960,97.35,0,25,0,0,0,0,0,0,27.05,45.3,0,0
2.36,25999,SCIGLASS,1976,97.34,12.66,0,0,0,0,6.12,0,0,5.77,72.79,0,0
2.26,32914,SCIGLASS,1954,97.34,0.91,23.98,0,0,0,0,0,0,4.98,67.47,0,0
1.9,780,SCIGLASS,1979,97.34,0,75,0,0,0,0,0,0,0,22.34,0,0
2.3,20765,SCIGLASS,1960,97.33,0,23.3,0,0,0,0,0,0,9.91,64.12,0,0
2.24,43255,SCIGLASS,1992,97.33,0,23.33,0,0,0,0,0,0,9.91,64.09,0,0
2.37,398349,SCIGLASS,2007,97.33,0,24.95,0,0,0,0,0,0,24.56,47.82,0,0
2.51,112353,SCIGLASS,1990,97.33,0,25,0,0,0,0,0,0,24.61,47.72,0,0
2.53,12506,SCIGLASS,1983,97.33,0,25,0,0,0,0,0,0,24.61,47.72,0,0
2.53,147614,SCIGLASS,1986,97.33,0,25,0,0,0,0,0,0,24.61,47.72,0,0
2.51,14896,SCIGLASS,1986,97.33,0,25,0,0,0,0,0,0,24.61,47.72,0,0
2.54,20746,SCIGLASS,1960,97.33,0,25,0,0,0,0,0,0,24.61,47.72,0,0
2.51,83958,SCIGLASS,1994,97.33,0,25,0,0,0,0,0,0,24.61,47.72,0,0
2.53,20837,SCIGLASS,1960,97.32,0,25,0,0,0,0,0,0,22.17,50.15,0,0
2.48,126716,SCIGLASS,1955,97.31,3.88,2.4,0,8.5,0,4.75,0,0,9.41,68.37,0,0
2.51,20822,SCIGLASS,1960,97.3,0,25,0,0,0,0,0,0,19.72,52.58,0,0
2.49,30086,SCIGLASS,1979,97.3,0.79,26.12,0,0.09,0,0,0,0,20.29,50.01,0,0
2.52,151526,SCIGLASS,1971,97.3,0,25.56,0,0,0,0,0,0,24.98,46.76,0,0
2.5,112360,SCIGLASS,1990,97.3,0,28.57,0,0,0,0,0,0,41.75,26.98,0,0
2.47,83939,SCIGLASS,1994,97.3,0,28.57,0,0,0,0,0,0,41.75,26.98,0,0
2.11,6009,SCIGLASS,1957,97.27,1.55,24.02,0,0,0,0.33,0,0,2.44,68.93,0,0
2.49,391332,SCIGLASS,2006,97.27,0,25.51,0,0,0,0,0,0,20,51.76,0,0
2.11,77705,SCIGLASS,1982,97.27,0,23.2,0,0,0,0,0,0,0,74.07,0,0
3.5,54105,SCIGLASS,1984,97.26,0,0,0,0,0,20,0,20,0,57.26,0,0
2.53,450660,SCIGLASS,2011,97.26,0,26.02,0,0,0,0,0,0,23.3,47.94,0,0
2.13,6105,SCIGLASS,1990,97.25,1.15,22.99,0,0.31,0,0.94,0.46,0,1.5,69.9,0,0
2.44,20720,SCIGLASS,1960,97.25,0,25,0,0,0,0,0,0,14.81,57.44,0,0
2.49,421755,SCIGLASS,2008,97.24,0,26,0,0,0,0,0,0,19.82,51.42,0,0
2.18,151114,SCIGLASS,1970,97.24,0,24.24,0,0,0,0,0,0,6,67,0,0
2.37,20780,SCIGLASS,1960,97.23,0,25,0,0,0,0,0,0,12.35,59.88,0,0
2.53,7275,SCIGLASS,1934,97.23,0,28.46,0,0,0,0,0,0,34.17,34.6,0,0
2.51,166442,SCIGLASS,1998,97.23,5.39,0,2.35,8.52,0,8.3,0,2.97,2.84,66.86,0,0
2.18,140485,SCIGLASS,1956,97.23,3.8,24.77,0,0.2,0,1.35,0,0.31,2.3,64.5,0,0
2.54,20874,SCIGLASS,1960,97.23,0,27.5,0,0,0,0,0,0,29.38,40.35,0,0
2.29,20703,SCIGLASS,1960,97.22,0,25,0,0,0,0,0,0,9.89,62.33,0,0
2.25,387240,SCIGLASS,1961,97.21,1.93,18.24,0,0,0,1.69,0,0,4.12,71.23,0,0
2.51,473955,SCIGLASS,1997,97.21,5.5,0,2.4,8.7,0,8.48,0,3.03,2.9,66.2,0,0
2.54,20747,SCIGLASS,1960,97.21,0,27.5,0,0,0,0,0,0,26.95,42.76,0,0
2.36,184445,SCIGLASS,1995,97.2,11.8,0,0,0,0,6.4,0,0,4.4,74.6,0,0
2.22,387226,SCIGLASS,1961,97.19,5.6,18.66,0,0.6,0,2.73,0,0,3.4,66.2,0,0
2.53,20852,SCIGLASS,1960,97.19,0,27.5,0,0,0,0,0,0,24.52,45.17,0,0
2.37,166715,SCIGLASS,1996,97.18,1,0,0,0,0,6.63,0,1.55,10,78,0,0
2.51,6185,SCIGLASS,1979,97.17,4,2.53,0,7,0,5.14,0,0,10,68.5,0,0
2.16,20753,SCIGLASS,1960,97.17,0,25,0,0,0,0,0,0,4.95,67.22,0,0
2.51,20879,SCIGLASS,1960,97.16,0,30,0,0,0,0,0,0,35.06,32.1,0,0
2.44,150285,SCIGLASS,1925,97.15,0,27.15,0,0,0,0,0,0,18,52,0,0
2.49,112346,SCIGLASS,1990,97.15,0,27.02,0,0,0,0,0,0,18.6,51.53,0,0
2.48,12503,SCIGLASS,1983,97.15,0,27.02,0,0,0,0,0,0,18.6,51.53,0,0
2.48,83957,SCIGLASS,1994,97.15,0,27.02,0,0,0,0,0,0,18.6,51.53,0,0
2.53,7289,SCIGLASS,1934,97.15,0,28.38,0,0,0,0,0,0,26.27,42.5,0,0
2.34,26004,SCIGLASS,1976,97.14,6.38,0,0,0,0,6,0,0,5.81,78.95,0,0
2.5,50252,SCIGLASS,1983,97.14,9.07,0,0,0,0,6.4,0,0,24.15,57.52,0,0
2.47,12502,SCIGLASS,1983,97.13,0,27.39,0,0,0,0,0,0,17.51,52.23,0,0
2.38,391331,SCIGLASS,2006,97.12,0,27.13,0,0,0,0,0,0,15,54.99,0,0
2.19,140483,SCIGLASS,1956,97.11,3,24.33,0,0.69,0,1.62,0,0.47,3.3,63.7,0,0
2.55,151546,SCIGLASS,1971,97.11,0,24.56,0,9.02,0,0,0,0,14.88,48.65,0,0
2.54,20748,SCIGLASS,1960,97.11,0,30,0,0,0,0,0,0,29.27,37.84,0,0
2.72,460571,SCIGLASS,2011,97.1,0,0,0,8.38,0,7.01,0,0,7.11,61.35,0,13.25
2.72,466656,SCIGLASS,2012,97.1,0,0,0,8.38,0,7.01,0,0,7.11,61.35,0,13.25
2.34,25990,SCIGLASS,1976,97.1,15.28,0,0,0,0,7,0,0,2.79,72.03,0,0
2.42,20798,SCIGLASS,1960,97.09,0,27.5,0,0,0,0,0,0,14.75,54.84,0,0
2.45,12501,SCIGLASS,1983,97.09,0,27.77,0,0,0,0,0,0,16.38,52.94,0,0
2.54,20864,SCIGLASS,1960,97.08,0,30,0,0,0,0,0,0,26.85,40.23,0,0
2.22,6356,SCIGLASS,1968,97.07,5.05,19.58,0,0,0,2.75,0,0,3.03,66.66,0,0
2.57,150228,SCIGLASS,1925,97.07,0,0,20,0,0,9.57,0,0,2.5,65,0,0
2.51,7288,SCIGLASS,1934,97.07,0,31.87,0,0,0,0,0,0,34.35,30.85,0,0
2.42,143406,SCIGLASS,1982,97.06,0,28,0,0,0,0,0,0,14.74,54.32,0,0
2.53,20853,SCIGLASS,1960,97.06,0,30,0,0,0,0,0,0,24.43,42.63,0,0
2.27,20766,SCIGLASS,1960,97.05,0,27.5,0,0,0,0,0,0,9.85,59.7,0,0
2.43,12500,SCIGLASS,1983,97.05,0,28.16,0,0,0,0,0,0,15.22,53.67,0,0
2.18,6168,SCIGLASS,1979,97.05,0,21.72,1,0,0,1.33,0,0,2,71,0,0
2.51,411334,SCIGLASS,2008,97.05,0,32.5,0,0,0,0,0,0,33.97,30.58,0,0
2.55,134911,SCIGLASS,1997,97.04,3.49,0,0,3.39,0,14.53,0,7.62,0,60.53,0.99,6.49
2.51,374779,SCIGLASS,2005,97.03,0,0,0,7.23,0,5.7,0,0,16.29,67.81,0,0
2.35,391330,SCIGLASS,2006,97.03,0,28.14,0,0,0,0,0,0,12,56.89,0,0
2.43,112338,SCIGLASS,1990,97.02,0,28.57,0,0,0,0,0,0,14.03,54.42,0,0
2.43,83956,SCIGLASS,1994,97.02,0,28.57,0,0,0,0,0,0,14.03,54.42,0,0
2.51,151527,SCIGLASS,1971,97.02,0,30.45,0,0,0,0,0,0,24.29,42.28,0,0
2.55,446206,SCIGLASS,2001,97.01,3.5,0,0,3.4,0,14.55,0,7.46,0,60.6,1,6.5
2.55,462008,SCIGLASS,1998,97.01,3.5,0,0,3.4,0,14.55,0,7.46,0,60.6,1,6.5
2.55,473928,SCIGLASS,2012,97.01,3.5,0,0,3.4,0,14.55,0,7.46,0,60.6,1,6.5
2.55,446207,SCIGLASS,2001,97.01,3.5,1.25,0,3.4,0,14.58,0,7.48,0,59.3,1,6.5
2.49,20823,SCIGLASS,1960,97.01,0,30,0,0,0,0,0,0,19.57,47.44,0,0
2.52,20749,SCIGLASS,1960,97.01,0,33.3,0,0,0,0,0,0,32.3,31.41,0,0
2.85,51787,SCIGLASS,1955,97,0,0,25.28,0,0,12.5,0,0,0,59.22,0,0
2.52,450661,SCIGLASS,2011,97,0,31.4,0,0,0,0,0,0,25.62,39.98,0,0
2.48,112351,SCIGLASS,1990,97,0,33.33,0,0,0,0,0,0,32.33,31.34,0,0
2.51,147647,SCIGLASS,1986,97,0,33.33,0,0,0,0,0,0,32.33,31.34,0,0
2.47,83938,SCIGLASS,1994,97,0,33.33,0,0,0,0,0,0,32.33,31.34,0,0
2.55,134912,SCIGLASS,1997,97,3.5,1.25,0,3.4,0,14.58,0,7.48,0,59.3,0.99,6.5
2.55,462009,SCIGLASS,1998,97,3.5,1.25,0,3.4,0,14.58,0,7.48,0,59.3,0.99,6.5
2.55,473929,SCIGLASS,2012,97,3.5,1.25,0,3.4,0,14.58,0,7.48,0,59.3,0.99,6.5
2.46,20730,SCIGLASS,1960,96.99,0,30,0,0,0,0,0,0,17.14,49.85,0,0
2.38,301456,SCIGLASS,2001,96.98,0,32,0,0,0,0,0,0,25.32,39.66,0,0
2.29,6324,SCIGLASS,1979,96.97,3.5,17.4,0,0,0,2.97,0,0,4.4,68.7,0,0
2.53,20875,SCIGLASS,1960,96.97,0,33.3,0,0,0,0,0,0,29.13,34.54,0,0
2.32,10796,SCIGLASS,1976,96.96,0,0,0,0,0,5.88,0,0,5.85,85.23,0,0
2.3,12497,SCIGLASS,1983,96.96,0,29.41,0,0,0,0,0,0,11.55,56,0,0
2.4,20799,SCIGLASS,1960,96.96,0,30,0,0,0,0,0,0,14.7,52.26,0,0
2.65,460566,SCIGLASS,2011,96.95,0,0,0,8.54,0,6.89,0,0,7.33,64.55,0,9.64
2.65,466651,SCIGLASS,2012,96.95,0,0,0,8.54,0,6.89,0,0,7.33,64.55,0,9.64
2.44,2318,SCIGLASS,1948,96.95,0,0,0,0,0,6,0,0,18.84,72.11,0,0
2.4,441492,SCIGLASS,2009,96.95,0,30.3,0,0,0,0,0,0,15.83,50.82,0,0
2.44,166434,SCIGLASS,1998,96.95,3.2,0,0,6.2,0,10.51,0,5.94,1.5,69.6,0,0
2.44,473947,SCIGLASS,1997,96.95,3.2,0,0,6.2,0,10.51,0,5.94,1.5,69.6,0,0
2.27,6113,SCIGLASS,1990,96.95,5,16.66,0,0,0,5.95,1.94,0,0.3,67.1,0,0
2.15,20754,SCIGLASS,1960,96.95,0,28.3,0,0,0,0,0,0,4.92,63.73,0,0
2.38,20716,SCIGLASS,1960,96.95,0,30,0,0,0,0,0,0,13.72,53.23,0,0
2.43,523,SCIGLASS,1934,96.93,0,0,0,10,0,8.84,3.09,0,0,75,0,0
2.28,12496,SCIGLASS,1983,96.92,0,29.85,0,0,0,0,0,0,10.25,56.82,0,0
2.52,20854,SCIGLASS,1960,96.92,0,33.3,0,0,0,0,0,0,24.31,39.31,0,0
2.47,7287,SCIGLASS,1934,96.91,0,38.87,0,0,0,0,0,0,37.28,20.76,0,0
2.26,20767,SCIGLASS,1960,96.91,0,30,0,0,0,0,0,0,9.81,57.1,0,0
2.52,411335,SCIGLASS,2008,96.91,0,35,0,0,0,0,0,0,29.05,32.86,0,0
2.45,530,SCIGLASS,1934,96.9,0,0,0,10,0,5.9,0,0,6,75,0,0
2.35,25993,SCIGLASS,1976,96.9,16.79,0,0,0,0,7.78,0,0,3.05,69.28,0,0
3.1,422682,SCIGLASS,2009,96.89,0,0,0,0,0,14.28,0,0,0,44.36,38.25,0
2.23,140481,SCIGLASS,1956,96.89,2.5,22.61,0,0.1,0,2.23,0,0.15,6.8,62.5,0,0
2.35,59761,SCIGLASS,1974,96.89,0,32.13,0,0,0,0,0,0,18.76,46,0,0
2.23,12495,SCIGLASS,1983,96.88,0,30.3,0,0,0,0,0,0,8.92,57.66,0,0
2.5,151528,SCIGLASS,1971,96.87,0,34.37,0,0,0,0,0,0,24.27,38.23,0,0
2.27,6172,SCIGLASS,1979,96.86,3.53,19.41,0,0,0,3.43,0.43,0,3.03,67.03,0,0
2.14,20755,SCIGLASS,1960,96.86,0,30,0,0,0,0,0,0,4.91,61.95,0,0
2.47,445099,SCIGLASS,2010,96.85,0,0,0,9.05,0,6,0,0,9.01,72.79,0,0
2.25,6010,SCIGLASS,1957,96.85,3,21.08,0,0,0,2.57,0,0,3.7,66.5,0,0
2.25,6091,SCIGLASS,1961,96.85,3,21.08,0,0,0,2.57,0,0,3.7,66.5,0,0
2.51,20876,SCIGLASS,1960,96.84,0,37.5,0,0,0,0,0,0,28.94,30.4,0,0
2.18,428659,SCIGLASS,2009,96.84,0,62.5,0,0,0,0,0,0,11.68,22.66,0,0
2.6,366270,SCIGLASS,2003,96.83,3.2,0,0,13.4,0,9.95,0,4.99,9.89,55.4,0,0
2.42,20803,SCIGLASS,1960,96.83,0,33.3,0,0,0,0,0,0,16.28,47.25,0,0
2.39,396567,SCIGLASS,1987,96.82,0,15,0,0,0,3,0,0,6.92,71.9,0,0
2.07,77706,SCIGLASS,1982,96.82,0,29.8,0,0,0,0,0,0,0,67.02,0,0
2.05,778,SCIGLASS,1979,96.81,0,30,0,0,0,0,0,0,0,66.81,0,0
2.47,112344,SCIGLASS,1990,96.8,0,37.03,0,0,0,0,0,0,25.06,34.71,0,0
2.46,83937,SCIGLASS,1994,96.8,0,37.03,0,0,0,0,0,0,25.06,34.71,0,0
1.92,112165,SCIGLASS,1990,96.8,0,66.66,0,0,0,0,0,0,0,30.14,0,0
1.91,83682,SCIGLASS,1994,96.8,0,66.66,0,0,0,0,0,0,0,30.14,0,0
2.53,150230,SCIGLASS,1925,96.79,0,0,20,0,0,10.79,0,0,1,65,0,0
2.5,450662,SCIGLASS,2011,96.79,0,38.79,0,0,0,0,0,0,26.75,31.25,0,0
2.64,172886,SCIGLASS,1976,96.78,7.2,15.27,0,12.9,4.3,6.71,0,0,14.4,36,0,0
2.5,20855,SCIGLASS,1960,96.78,0,37.5,0,0,0,0,0,0,24.15,35.13,0,0
2.49,411336,SCIGLASS,2008,96.78,0,37.5,0,0,0,0,0,0,24.15,35.13,0,0
2.52,366271,SCIGLASS,2003,96.76,0,0,0,12.5,0,6.16,0,0,9.6,68.5,0,0
2.23,20704,SCIGLASS,1960,96.75,0,33.3,0,0,0,0,0,0,9.76,53.69,0,0
2.48,7280,SCIGLASS,1934,96.75,0,38.74,0,0,0,0,0,0,24.53,33.48,0,0
2.48,301457,SCIGLASS,2001,96.75,0,46.5,0,0,0,0,0,0,28.56,21.69,0,0
2.25,6115,SCIGLASS,1990,96.74,2.52,20.03,0,0,0,2.86,0,0,3.22,68.11,0,0
2.08,77707,SCIGLASS,1982,96.73,0,31.5,0,0,0,0,0,0,0,65.23,0,0
2.48,450663,SCIGLASS,2011,96.73,0,47.12,0,0,0,0,0,0,27.74,21.87,0,0
2.39,150286,SCIGLASS,1925,96.73,0,36.73,0,0,0,0,0,0,18,42,0,0
2.31,421753,SCIGLASS,2008,96.72,0,54,0,0,0,0,0,0,20.22,22.5,0,0
2.15,428662,SCIGLASS,2009,96.71,0,33.5,0,0,0,0,0,0,6.35,56.86,0,0
4.42,421754,SCIGLASS,2008,96.7,0,38.77,0,0,0,0,0,0,19.78,38.15,0,0
2.48,51780,SCIGLASS,1955,96.7,0,0,0,11.36,0,6.27,0,0,6.1,72.97,0,0
2.44,166441,SCIGLASS,1998,96.68,6.3,0,0,6.1,0,12.02,0,6.06,0,66.2,0,0
2.44,473954,SCIGLASS,1997,96.68,6.3,0,0,6.1,0,12.02,0,6.06,0,66.2,0,0
2.59,190969,SCIGLASS,1999,96.68,4.5,0,4.5,5.8,0,8.49,0,0,4.09,63.8,0,5.5
2.52,134910,SCIGLASS,1997,96.68,2.4,0,0,6,0,12.51,0,5.97,0.5,64.6,0,4.7
2.52,446205,SCIGLASS,2001,96.68,2.4,0,0,6,0,12.51,0,5.97,0.5,64.6,0,4.7
2.52,462007,SCIGLASS,1998,96.68,2.4,0,0,6,0,12.51,0,5.97,0.5,64.6,0,4.7
2.52,473927,SCIGLASS,2012,96.68,2.4,0,0,6,0,12.51,0,5.97,0.5,64.6,0,4.7
2.41,112336,SCIGLASS,1990,96.67,0,40,0,0,0,0,0,0,19.28,37.39,0,0
2.43,185941,SCIGLASS,1988,96.67,0,40,0,0,0,0,0,0,19.28,37.39,0,0
2.43,20824,SCIGLASS,1960,96.67,0,40,0,0,0,0,0,0,19.28,37.39,0,0
2.43,411337,SCIGLASS,2008,96.67,0,40,0,0,0,0,0,0,19.28,37.39,0,0
2.42,465909,SCIGLASS,2012,96.67,0,40,0,0,0,0,0,0,19.28,37.39,0,0
2.43,53019,SCIGLASS,1985,96.67,0,40,0,0,0,0,0,0,19.28,37.39,0,0
2.4,83936,SCIGLASS,1994,96.67,0,40,0,0,0,0,0,0,19.28,37.39,0,0
2.29,156032,SCIGLASS,1957,96.66,3.5,18.69,0,0,0,3.67,0,0,3.9,66.9,0,0
2.28,10859,SCIGLASS,1976,96.66,0,36.2,0,0,0,0,0,0,11.27,49.19,0,0
2.29,401745,SCIGLASS,2002,96.66,13.9,23.8,0,0,0,9.5,0,0,4.27,45.19,0,0
2.25,6116,SCIGLASS,1990,96.65,2.2,22.08,0,0,0,2.77,0,0,4.1,65.5,0,0
2.51,20284,SCIGLASS,1989,96.64,23.35,0,0,6.42,0,9.6,0,0,5.67,51.6,0,0
2.2,6093,SCIGLASS,1961,96.64,3.5,18.71,0,0,0,3.67,0,0,3.8,66.96,0,0
2.19,140482,SCIGLASS,1956,96.64,1.2,26.27,0,0.6,0,1.82,0,0.15,3.2,63.4,0,0
2.37,59760,SCIGLASS,1974,96.61,0,45.21,0,0,0,0,0,0,18.8,32.6,0,0
2.56,150231,SCIGLASS,1925,96.61,0,0,20,0,0,11.61,0,0,0,65,0,0
2.41,143972,SCIGLASS,1968,96.6,0,0,0,6.02,0,6.58,0,0,7.98,76.02,0,0
2.33,20721,SCIGLASS,1960,96.6,0,40,0,0,0,0,0,0,14.48,42.12,0,0
2.37,112332,SCIGLASS,1990,96.59,0,41.66,0,0,0,0,0,0,16.04,38.89,0,0
2.37,83935,SCIGLASS,1994,96.59,0,41.66,0,0,0,0,0,0,16.04,38.89,0,0
2.36,150287,SCIGLASS,1925,96.59,0,46.59,0,0,0,0,0,0,18,32,0,0
2.39,195107,SCIGLASS,1999,96.58,0,2.16,0,0,0,10.32,0,5.6,2.5,76,0,0
2.31,411338,SCIGLASS,2008,96.56,0,42.5,0,0,0,0,0,0,14.43,39.63,0,0
2.31,428661,SCIGLASS,2009,96.56,0,42.5,0,0,0,0,0,0,14.43,39.63,0,0
2.33,2304,SCIGLASS,1948,96.54,0,0,0,0,0,11,4,0,0,81.54,0,0
2.27,140480,SCIGLASS,1956,96.51,1.7,24.22,0,0.8,0,3.12,0,0.47,6,60.2,0,0
2.27,112329,SCIGLASS,1990,96.51,0,43.47,0,0,0,0,0,0,12.53,40.51,0,0
2.26,83934,SCIGLASS,1994,96.51,0,43.47,0,0,0,0,0,0,12.53,40.51,0,0
2.62,416975,SCIGLASS,2008,96.5,0,0,0,8.72,0,7.5,0,0,7.23,67.3,0,5.75
2.57,466665,SCIGLASS,2012,96.5,0,0,0,7.71,0,7.44,0,0,7.27,68.6,0,5.48
2.53,397558,SCIGLASS,1999,96.49,0,9.5,2.86,0,0,5.8,0,0,8.87,69.46,0,0
2.53,190971,SCIGLASS,1999,96.48,10.7,0,0,9.7,0,8.48,0,0,2.8,61.3,1.6,1.9
2.16,20705,SCIGLASS,1960,96.47,0,50,0,0,0,0,0,0,9.52,36.95,0,0
2.39,396568,SCIGLASS,1987,96.43,0,15,0,0,0,4,0,0,5.9,71.53,0,0
2.36,26000,SCIGLASS,1976,96.42,12.51,0,0,0,0,8.57,0,0,3.42,71.92,0,0
1.97,12426,SCIGLASS,1973,96.38,0,41.68,0,0,0,0,0,0,0,54.7,0,0
1.97,396151,SCIGLASS,1999,96.38,0,55,0,0,0,0,0,0,0,41.38,0,0
2.53,401788,SCIGLASS,2002,96.37,12.66,0,0,0,0,10,0,0,11.63,56.75,0,5.33
2.04,428660,SCIGLASS,2009,96.36,0,48.5,0,0,0,0,0,0,2.87,44.99,0,0
2.76,51799,SCIGLASS,1955,96.36,0,0,19.75,2.4,0,12.48,0,0,0,61.73,0,0
2.5,466646,SCIGLASS,2012,96.33,0,0,0,7.66,0,7.36,0,0,7.51,71.95,0,1.85
1.97,112166,SCIGLASS,1990,96.32,0,50,0,0,0,0,0,0,0,46.32,0,0
1.99,779,SCIGLASS,1979,96.32,0,50,0,0,0,0,0,0,0,46.32,0,0
1.97,83699,SCIGLASS,1994,96.32,0,50,0,0,0,0,0,0,0,46.32,0,0
2.43,524,SCIGLASS,1934,96.31,0,0,0,10,0,9.23,2.08,0,0,75,0,0
2.47,20376,SCIGLASS,1988,96.29,0,0,0,0,0,7.5,0,0,22.59,66.2,0,0
2.57,190970,SCIGLASS,1999,96.29,3.1,0,0,9.8,0,8.49,0,0,2.8,65.1,3.2,3.8
2.78,366274,SCIGLASS,2003,96.27,3,0,11.2,12.3,0,9.97,0,0,9,50.8,0,0
2.55,416970,SCIGLASS,2008,96.26,0,0,0,8.89,0,7.5,0,0,7.37,70.55,0,1.95
2.45,531,SCIGLASS,1934,96.26,0,0,0,10,0,7.26,0,0,4,75,0,0
2.36,2314,SCIGLASS,1948,96.24,0,0,0,0,0,7.5,0,0,7.4,81.34,0,0
2.52,34460,SCIGLASS,1950,96.17,0.4,11.09,2,0,0,6.28,0,0,9.4,67,0,0
2.47,445098,SCIGLASS,2010,96.16,0,0,0,8.98,0,7.5,0,0,7.45,72.23,0,0
2.34,26005,SCIGLASS,1976,96.15,6.3,0,0,0,0,8.4,0,0,3.44,78.01,0,0
2.66,50399,SCIGLASS,1990,96.15,0,0,11.24,4.11,0,10,0,0,9.09,61.71,0,0
2.39,396569,SCIGLASS,1987,96.06,0,15,0,0,0,5,0,0,4.89,71.17,0,0
2.52,190966,SCIGLASS,1999,95.99,3.1,0,1.2,5.9,0,9.49,0,0,3.7,67.1,0.8,4.7
2.55,190968,SCIGLASS,1999,95.99,4.7,0,0,12.1,0,8.99,0,0,1.9,64.5,0,3.8
2.49,57708,SCIGLASS,1996,95.94,0,0,0,8.96,0,8,0,0,7.92,71.06,0,0
2.56,445092,SCIGLASS,2010,95.92,0,0,0,13.47,0,8,0,0,11.91,62.54,0,0
2.31,10797,SCIGLASS,1976,95.91,0,0,0,0,0,8.23,0,0,3.47,84.21,0,0
2.62,366265,SCIGLASS,2003,95.89,0,0,0,18,0,7.99,0,0,12,57.9,0,0
2.39,184446,SCIGLASS,1995,95.89,10.77,0,0,0,0,9.78,0,0,4.29,71.05,0,0
2.64,366272,SCIGLASS,2003,95.83,0,0,0,21.7,0,8.03,0,0,8,58.1,0,0
2.37,7348,SCIGLASS,1973,95.82,18.92,0,0,0,0,11.72,0,0,0.06,65.12,0,0
2.37,195148,SCIGLASS,1999,95.77,10,5.37,0,1,0,11.35,0,1.65,1.5,64.9,0,0
2.49,20283,SCIGLASS,1989,95.77,23.01,0,0,6.32,0,12.8,0,0,2.79,50.85,0,0
2.18,420226,SCIGLASS,2007,95.75,0,32.4,0,0,0,3.6,0,0,3.84,55.91,0,0
2.4,396570,SCIGLASS,1987,95.7,0,15,0,0,0,6,0,0,3.89,70.81,0,0
2.18,420227,SCIGLASS,2007,95.68,0,33.2,0,0,0,3.8,0,0,3.83,54.85,0,0
2.51,2321,SCIGLASS,1948,95.67,0,0,0,0,0,9,0,0,25.31,61.36,0,0
2.44,532,SCIGLASS,1934,95.64,0,0,0,10,0,8.64,0,0,2,75,0,0
2.67,51798,SCIGLASS,1955,95.64,0,0,13.69,5.01,0,12.49,0,0,0,64.45,0,0
2.7,51812,SCIGLASS,1955,95.6,0,0,0,0,0,12.53,0,0,0,64.56,18.51,0
2.6,366263,SCIGLASS,2003,95.56,1.6,0,0,13.7,0,10.95,0,2.51,10.8,56,0,0
2.46,445097,SCIGLASS,2010,95.49,0,0,0,8.91,0,9,0,0,5.91,71.67,0,0
2.63,366269,SCIGLASS,2003,95.49,7.8,0,0,17.3,0,9.99,0,0,9.5,50.9,0,0
2.64,445081,SCIGLASS,2010,95.48,0,0,13.31,0,0,20,0,3.75,0,58.42,0,0
2.61,445080,SCIGLASS,2010,95.46,0,0,11.85,0,0,20,0,4.5,0,59.11,0,0
2.6,445079,SCIGLASS,2010,95.45,0,0,10.86,0,0,20,0,5,0,59.59,0,0
2.69,445082,SCIGLASS,2010,95.45,0,0,15.66,0,0,20,0,2.5,0,57.29,0,0
2.49,173375,SCIGLASS,2000,95.43,2,0,0,8,0.43,,0,,13,72,0,0
2.29,445163,SCIGLASS,2009,95.41,7.55,20,0,0,0,10,0,0,0,57.86,0,0
2.55,433997,SCIGLASS,2010,95.36,0,0,8.31,0,0,20,0,6.25,0,60.8,0,0
2.54,445078,SCIGLASS,2010,95.36,0,0,8.31,0,0,20,0,6.25,0,60.8,0,0
2.4,396571,SCIGLASS,1987,95.35,0,15,0,0,0,7,0,0,2.9,70.45,0,0
2.69,366264,SCIGLASS,2003,95.33,1.5,0,5.8,13.1,0,11.03,0,0,10.3,53.6,0,0
2.42,151940,SCIGLASS,1999,95.31,3.17,0,0,4.36,0,10,0,0,4.82,72.96,0,0
2.48,51781,SCIGLASS,1955,95.29,0,0,0,11.15,0,9.38,0,0,3.08,71.68,0,0
2.77,433996,SCIGLASS,2010,95.28,0,0,20.11,0,0,20,0,0,0,55.17,0,0
2.76,445083,SCIGLASS,2010,95.28,0,0,20.11,0,0,20,0,0,0,55.17,0,0
2.49,173374,SCIGLASS,2000,95.23,2,0,0,8,0.23,,0,,13,72,0,0
2.52,445077,SCIGLASS,2010,95.22,0,0,5.65,0,0,20,0,7.5,0,62.07,0,0
2.49,173373,SCIGLASS,2000,95.21,2,0,0,8,0.21,,0,,13,72,0,0
2.38,195145,SCIGLASS,1999,95.21,9.2,6.03,0,4.3,0,11.12,0,0.16,0,64.4,0,0
2.62,366266,SCIGLASS,2003,95.21,3.2,0,0,17.6,0,10.01,0,0,9.7,54.7,0,0
2.54,830,VERA,1978,95.2,13.3,0,0,23.3,0,0,0,0,0,58.6,0,0
2.54,830,VERA,1978,95.2,13.3,0,0,23.3,0,0,0,0,0,58.6,0,0
2.16,20921,SCIGLASS,1973,95.2,0,50,0,0,0,10,0,0,0,35.2,0,0
2.35,26001,SCIGLASS,1976,95.19,12.29,0,0,0,0,12.24,0,0,0,70.66,0,0
2.5,173372,SCIGLASS,2000,95.08,2,0,0,8,0.08,,0,,13,72,0,0
2.43,8374,SCIGLASS,1934,95.05,0,0,0,10.04,0,10,0,0,0,75.01,0,0
2.56,445091,SCIGLASS,2010,95.05,0,0,0,13.33,0,10,0,0,9.82,61.9,0,0
2.43,526,SCIGLASS,1934,95.04,0,0,0,10,0,10.04,0,0,0,75,0,0
2.49,20282,SCIGLASS,1989,95.03,22.68,0,0,6.23,0,16,0,0,0,50.12,0,0
2.58,51797,SCIGLASS,1955,94.88,0,0,7.17,7.86,0,12.49,0,0,0,67.36,0,0
2.49,50251,SCIGLASS,1983,94.88,8.79,0,0,0,0,12.7,0,0,17.61,55.78,0,0
2.64,30684,SCIGLASS,1987,94.87,0,0,0,27.47,0,9.97,0,0,0,57.43,0,0
2.59,190967,SCIGLASS,1999,94.86,4.4,0,0,7.3,0,13.96,0,0,0,60.3,0,8.9
2.34,26006,SCIGLASS,1976,94.83,6.19,0,0,0,0,12,0,0,0,76.64,0,0
2.36,2313,SCIGLASS,1948,94.77,0,0,0,0,0,11,0,0,3.87,79.9,0,0
2.5,374780,SCIGLASS,2005,94.72,0,0,0,7.03,0,11,0,0,10.69,66,0,0
2.4,396572,SCIGLASS,1987,94.7,0,15,0,0,0,9,0,0,0.95,69.75,0,0
2.21,20920,SCIGLASS,1973,94.64,0,40.8,0,0,0,10.2,0,0,0,43.64,0,0
2.43,2307,SCIGLASS,1948,94.59,0,0,0,0,0,19,6,0,0,69.59,0,0
2.42,20883,SCIGLASS,1973,94.58,0,10,0,0,0,10,0,0,0,74.58,0,0
2.27,112275,SCIGLASS,1990,94.54,0,43.47,0,0,0,13.04,0,0,0,38.03,0,0
2.27,83993,SCIGLASS,1994,94.54,0,43.47,0,0,0,13.04,0,0,0,38.03,0,0
2.53,134219,SCIGLASS,1995,94.52,0,2.5,0,7.91,0,11,0,0,3.88,69.23,0,0
2.38,151935,SCIGLASS,1999,94.51,1.57,0,0,0,0,12,0,0,5.74,75.2,0,0
2.31,10798,SCIGLASS,1976,94.47,0,0,0,0,0,11.76,0,0,0,82.71,0,0
2.4,396573,SCIGLASS,1987,94.4,0,15,0,0,0,10,0,0,0,69.4,0,0
2.35,195133,SCIGLASS,1999,94.39,0,7.42,0,0,0,10.97,0,0,3.3,72.7,0,0
2.32,195130,SCIGLASS,1999,94.39,1.3,9.16,0,0,0,11.13,0,0,1.2,71.6,0,0
2.25,20968,SCIGLASS,1973,94.39,0,33.3,0,0,0,10,0,0,0,51.09,0,0
2.48,57709,SCIGLASS,1996,94.29,0,0,0,8.78,0,12,0,0,3.88,69.63,0,0
2.46,445096,SCIGLASS,2010,94.28,0,0,0,8.78,0,12,0,0,2.91,70.59,0,0
2.6,366262,SCIGLASS,2003,94.28,0,0,0,14.1,0,11.98,0,0,11.7,56.5,0,0
2.56,433994,SCIGLASS,2010,94.25,0,0,0,13.19,0,12,0,0,7.78,61.28,0,0
2.56,445090,SCIGLASS,2010,94.25,0,0,0,13.19,0,12,0,0,7.78,61.28,0,0
2.28,20967,SCIGLASS,1973,94.25,0,30,0,0,0,10.4,0,0,0,53.85,0,0
2.3,20902,SCIGLASS,1973,94.17,0,40,0,0,0,15,0,0,0,39.17,0,0
2.31,20966,SCIGLASS,1973,94.13,0,27.5,0,0,0,10.8,0,0,0,55.83,0,0
2.43,20884,SCIGLASS,1973,94.12,0,11.3,0,0,0,11.3,0,0,0,71.52,0,0
2.63,466640,SCIGLASS,2012,94.05,0,0,0,8.28,0,15.44,0,0,0,61.43,0,8.9
2.45,51782,SCIGLASS,1955,94.04,0,0,0,10.99,0,12.49,0,0,0,70.56,0,0
2.6,172884,SCIGLASS,1976,94.03,6.8,15.61,0,12.3,4.19,20.93,0,0,0,34.2,0,0
2.34,20965,SCIGLASS,1973,94.02,0,25,0,0,0,11.2,0,0,0,57.82,0,0
2.34,112278,SCIGLASS,1990,93.98,0,40,0,0,0,20,0,0,0,33.98,0,0
2.39,20937,SCIGLASS,1973,93.98,0,40,0,0,0,20,0,0,0,33.98,0,0
2.33,83994,SCIGLASS,1994,93.98,0,40,0,0,0,20,0,0,0,33.98,0,0
2.36,20964,SCIGLASS,1973,93.97,0,23.5,0,0,0,11.4,0,0,0,59.07,0,0
2.45,158055,SCIGLASS,1998,93.96,5.95,15.18,0,0,0,15.28,0,0,0,57.55,0,0
2.31,20919,SCIGLASS,1973,93.92,0,33.3,0,0,0,13.3,0,0,0,47.32,0,0
2.38,20963,SCIGLASS,1973,93.89,0,21.6,0,0,0,11.7,0,0,0,60.59,0,0
2.44,184447,SCIGLASS,1995,93.85,9.59,0,0,0,0,16.24,0,0,3.79,64.23,0,0
2.39,20962,SCIGLASS,1973,93.84,0,20,0,0,0,11.9,0,0,0,61.94,0,0
2.41,151926,SCIGLASS,1999,93.82,1.55,0,0,0,0,14,0,0,6.63,71.64,0,0
2.57,399306,SCIGLASS,2006,93.8,0,0,0,8.4,0,15,0,0,0,64.86,0,5.54
2.45,20885,SCIGLASS,1973,93.75,0,12.5,0,0,0,12.5,0,0,0,68.75,0,0
2.41,84012,SCIGLASS,1994,93.75,0,17.54,0,0,0,12.28,0,0,0,63.93,0,0
2.43,20961,SCIGLASS,1973,93.75,0,17.7,0,0,0,12.3,0,0,0,63.75,0,0
2.57,466639,SCIGLASS,2012,93.74,0,0,0,8.43,0,15.41,0,0,0,63.87,0,6.03
2.44,20960,SCIGLASS,1973,93.69,0,15.8,0,0,0,12.6,0,0,0,65.29,0,0
2.35,20918,SCIGLASS,1973,93.68,0,30,0,0,0,14,0,0,0,49.68,0,0
2.45,20959,SCIGLASS,1973,93.67,0,15,0,0,0,12.7,0,0,0,65.97,0,0
2.48,466638,SCIGLASS,2012,93.65,0,0,0,7.25,0,14.29,0,0,0,70.19,0,1.92
2.45,20924,SCIGLASS,1973,93.61,0,13,0,0,0,13,0,0,0,67.61,0,0
2.38,112290,SCIGLASS,1990,93.59,0,28.57,0,0,0,42.85,0,0,0,22.17,0,0
2.38,83996,SCIGLASS,1994,93.59,0,28.57,0,0,0,42.85,0,0,0,22.17,0,0
2.38,20917,SCIGLASS,1973,93.58,0,28.6,0,0,0,14.3,0,0,0,50.68,0,0
2.46,20922,SCIGLASS,1973,93.57,0,11.8,0,0,0,13.2,0,0,0,68.57,0,0
2.4,112279,SCIGLASS,1990,93.57,0,28.57,0,0,0,14.28,0,0,0,50.72,0,0
2.4,84002,SCIGLASS,1994,93.57,0,28.57,0,0,0,14.28,0,0,0,50.72,0,0
2.38,20951,SCIGLASS,1973,93.56,0,33.3,0,0,0,16.7,0,0,0,43.56,0,0
2.46,20958,SCIGLASS,1973,93.55,0,11.1,0,0,0,13.3,0,0,0,69.15,0,0
2.44,20957,SCIGLASS,1973,93.54,0,10,0,0,0,13.4,0,0,0,70.14,0,0
2.41,151934,SCIGLASS,1999,93.52,3.09,0,0,4.25,0,15,0,0,0,71.18,0,0
2.44,20956,SCIGLASS,1973,93.5,0,9.1,0,0,0,13.6,0,0,0,70.8,0,0
2.42,112286,SCIGLASS,1990,93.49,0,33.33,0,0,0,33.33,0,0,0,26.83,0,0
2.4,83995,SCIGLASS,1994,93.49,0,33.33,0,0,0,33.33,0,0,0,26.83,0,0
2.42,20955,SCIGLASS,1973,93.46,0,7,0,0,0,13.9,0,0,0,72.56,0,0
2.48,399305,SCIGLASS,2006,93.4,0,0,0,8.57,0,15,0,0,0,67.95,0,1.88
2.39,20954,SCIGLASS,1973,93.4,0,3.6,0,0,0,14.4,0,0,0,75.4,0,0
2.37,10819,SCIGLASS,1968,93.37,0,0,0,5.78,0,14.6,0,0,0,72.99,0,0
2.42,20916,SCIGLASS,1973,93.34,0,25,0,0,0,15,0,0,0,53.34,0,0
2.29,30171,SCIGLASS,1986,93.32,0,0,0,0,0,15,0,0,0,78.32,0,0
2.42,20950,SCIGLASS,1973,93.27,0,30,0,0,0,17.5,0,0,0,45.77,0,0
2.46,20936,SCIGLASS,1973,93.24,0,33.3,0,0,0,22.2,0,0,0,37.74,0,0
2.47,466637,SCIGLASS,2012,93.22,0,0,0,7.28,0,14.98,0,0,0,70.96,0,0
2.44,20915,SCIGLASS,1973,93.21,0,23.1,0,0,0,15.4,0,0,0,54.71,0,0
2.46,445095,SCIGLASS,2010,93.19,0,0,0,8.65,0,15,0,0,0,69.54,0,0
2.43,151933,SCIGLASS,1999,93.19,1.54,0,0,0,0,16,0,0,7.49,68.16,0,0
2.66,357429,SCIGLASS,2002,93.18,0,0,0,25.1,0,14.28,0,0,0,53.8,0,0
2.48,20886,SCIGLASS,1973,93.12,0,15,0,0,0,15,0,0,0,63.12,0,0
4.56,396596,SCIGLASS,1985,93.12,1.63,0,0,15.82,0,0,0,0,18.99,56.68,0,0
2.49,50250,SCIGLASS,1983,93.11,8.53,0,0,0,0,19.1,0,0,11.36,54.12,0,0
2.46,20914,SCIGLASS,1973,93.1,0,21.5,0,0,0,15.7,0,0,0,55.9,0,0
2.47,20913,SCIGLASS,1973,93.01,0,20,0,0,0,16,0,0,0,57.01,0,0
2.46,20949,SCIGLASS,1973,92.98,0,26.7,0,0,0,18.3,0,0,0,47.98,0,0
2.47,30679,SCIGLASS,1987,92.94,0,0,0,0,0,16.5,0,0,15.04,61.4,0,0
2.48,20912,SCIGLASS,1973,92.92,0,18.7,0,0,0,16.3,0,0,0,57.92,0,0
2.48,12247,SCIGLASS,1960,92.9,0,0,0,0,0,16.7,0,0,15.7,60.5,0,0
2.48,20899,SCIGLASS,1973,92.87,0,30,0,0,0,23.3,0,0,0,39.57,0,0
2.47,393326,SCIGLASS,1995,92.85,0,0,0,8.6,0,16,0,0,0,68.25,0,0
2.46,57705,SCIGLASS,1996,92.85,0,0,0,8.6,0,16,0,0,0,68.25,0,0
2.46,81806,SCIGLASS,1994,92.85,0,0,0,8.6,0,16,0,0,0,68.25,0,0
2.49,20911,SCIGLASS,1973,92.85,0,17.5,0,0,0,16.5,0,0,0,58.85,0,0
2.47,445087,SCIGLASS,2010,92.85,0,0,0,2.09,0,25,0,7.5,0,58.26,0,0
2.48,20948,SCIGLASS,1973,92.83,0,25,0,0,0,18.7,0,0,0,49.13,0,0
2.5,374781,SCIGLASS,2005,92.81,0,0,0,6.85,0,16.3,0,0,5.39,64.27,0,0
2.55,445089,SCIGLASS,2010,92.8,0,0,0,12.93,0,16,0,0,3.81,60.06,0,0
2.49,20887,SCIGLASS,1973,92.79,0,16.7,0,0,0,16.7,0,0,0,59.39,0,0
2.48,20947,SCIGLASS,1973,92.72,0,23.8,0,0,0,19,0,0,0,49.92,0,0
2.49,20888,SCIGLASS,1973,92.71,0,17.2,0,0,0,17.2,0,0,0,58.31,0,0
2.49,20909,SCIGLASS,1973,92.69,0,15,0,0,0,17,0,0,0,60.69,0,0
2.49,20908,SCIGLASS,1973,92.66,0,14.3,0,0,0,17.1,0,0,0,61.26,0,0
2.49,20889,SCIGLASS,1973,92.66,0,17.5,0,0,0,17.5,0,0,0,57.66,0,0
2.38,112310,SCIGLASS,1990,92.62,0,14.28,0,0,0,57.14,0,0,0,21.2,0,0
2.38,84008,SCIGLASS,1994,92.62,0,14.28,0,0,0,57.14,0,0,0,21.2,0,0
3.6,11358,VERA,1961,92.6,10,0,0,6,8.5,16.6,0,0,7.5,44,0,0
2.48,20935,SCIGLASS,1973,92.59,0,27.5,0,0,0,24.2,0,0,0,40.89,0,0
2.49,20890,SCIGLASS,1973,92.57,0,18.2,0,0,0,18.2,0,0,0,56.17,0,0
2.48,20953,SCIGLASS,1973,92.54,0,12.5,0,0,0,17.5,0,0,0,62.54,0,0
2.48,20952,SCIGLASS,1973,92.51,0,11.8,0,0,0,17.6,0,0,0,63.11,0,0
2.46,20896,SCIGLASS,1973,92.5,0,27.5,0,0,0,27.5,0,0,0,37.5,0,0
2.5,20891,SCIGLASS,1973,92.48,0,19,0,0,0,19,0,0,0,54.48,0,0
2.47,20907,SCIGLASS,1973,92.39,0,10,0,0,0,18,0,0,0,64.39,0,0
2.5,20926,SCIGLASS,1973,92.38,0,20,0,0,0,20,0,0,0,52.38,0,0
2.44,20906,SCIGLASS,1973,92.34,0,9.1,0,0,0,18.2,0,0,0,65.04,0,0
2.5,20892,SCIGLASS,1973,92.32,0,21,0,0,0,21,0,0,0,50.32,0,0
2.46,112287,SCIGLASS,1990,92.31,0,25,0,0,0,25,0,0,0,42.31,0,0
2.48,20927,SCIGLASS,1973,92.31,0,25,0,0,0,25,0,0,0,42.31,0,0
2.45,84003,SCIGLASS,1994,92.31,0,25,0,0,0,25,0,0,0,42.31,0,0
2.49,20893,SCIGLASS,1973,92.28,0,22,0,0,0,22,0,0,0,48.28,0,0
2.49,20894,SCIGLASS,1973,92.27,0,22.5,0,0,0,22.5,0,0,0,47.27,0,0
2.48,20895,SCIGLASS,1973,92.26,0,23,0,0,0,23,0,0,0,46.26,0,0
2.44,20905,SCIGLASS,1973,92.16,0,6.2,0,0,0,18.8,0,0,0,67.16,0,0
2.48,20898,SCIGLASS,1973,92.14,0,23.5,0,0,0,25.5,0,0,0,43.14,0,0
2.43,20904,SCIGLASS,1973,92.11,0,5,0,0,0,19,0,0,0,68.11,0,0
2.38,112306,SCIGLASS,1990,92.09,0,16.66,0,0,0,50,0,0,0,25.43,0,0
2.38,84007,SCIGLASS,1994,92.09,0,16.66,0,0,0,50,0,0,0,25.43,0,0
2.45,84004,SCIGLASS,1994,92.05,0,23.8,0,0,0,28.57,0,0,0,39.68,0,0
2.41,20903,SCIGLASS,1973,92,0,3.1,0,0,0,19.4,0,0,0,69.5,0,0
2.36,22329,SCIGLASS,1995,91.92,0,0,0,0,0,19.7,0,0,0,72.22,0,0
2.49,445086,SCIGLASS,2010,91.91,0,0,0,4.56,0,25,0,4.5,0,57.85,0,0
2.49,20941,SCIGLASS,1973,91.89,0,14.3,0,0,0,21.4,0,0,0,56.19,0,0
2.37,9653,SCIGLASS,1973,91.84,0,0,0,0,0,20,0,0,0,71.84,0,0
2.46,84005,SCIGLASS,1994,91.84,0,22.22,0,0,0,33.33,0,0,0,36.29,0,0
2.48,50249,SCIGLASS,1983,91.83,8.29,0,0,0,0,25.4,0,0,5.56,52.58,0,0
2.41,112296,SCIGLASS,1990,91.77,0,20,0,0,0,40,0,0,0,31.77,0,0
2.4,84006,SCIGLASS,1994,91.77,0,20,0,0,0,40,0,0,0,31.77,0,0
2.47,112292,SCIGLASS,1990,91.71,0,15.38,0,0,0,23.07,0,0,0,53.26,0,0
2.46,84014,SCIGLASS,1994,91.71,0,15.38,0,0,0,23.07,0,0,0,53.26,0,0
2.48,20901,SCIGLASS,1973,91.62,0,11.1,0,0,0,22.2,0,0,0,58.32,0,0
2.54,433995,SCIGLASS,2010,91.58,0,0,0,12.68,0,20,0,0,0,58.9,0,0
2.54,445088,SCIGLASS,2010,91.58,0,0,0,12.68,0,20,0,0,0,58.9,0,0
2.6,128009,SCIGLASS,1998,91.51,0,0,0,17.1,0,19.89,0,0,0,54.52,0,0
2.2,786,VERA,1978,91.48,9.42,0,0,0,0,0,0,0,13.67,68.39,0,0
2.42,112316,SCIGLASS,1990,91.45,0,8.33,0,0,0,58.33,0,0,0,24.79,0,0
2.41,84021,SCIGLASS,1994,91.45,0,8.33,0,0,0,58.33,0,0,0,24.79,0,0
2.51,445085,SCIGLASS,2010,91.28,0,0,0,6.2,0,25,0,2.5,0,57.58,0,0
2.44,30678,SCIGLASS,1987,91.28,7.91,0,0,0,0,28.56,0,0,0,54.81,0,0
2.48,20931,SCIGLASS,1973,91.28,0,16,0,0,0,28,0,0,0,47.28,0,0
2.52,446208,SCIGLASS,2001,91.25,1.53,0,0,2.69,0,56.56,0,3.34,0.76,25.07,0,1.3
2.46,20939,SCIGLASS,1973,91.24,0,6.7,0,0,0,23.3,0,0,0,61.24,0,0
2.44,112315,SCIGLASS,1990,91.09,0,9.09,0,0,0,54.54,0,0,0,27.46,0,0
2.43,84020,SCIGLASS,1994,91.09,0,9.09,0,0,0,54.54,0,0,0,27.46,0,0
2.48,112297,SCIGLASS,1990,91.07,0,14.28,0,0,0,28.57,0,0,0,48.22,0,0
2.47,84015,SCIGLASS,1994,91.07,0,14.28,0,0,0,28.57,0,0,0,48.22,0,0
3.13,396592,SCIGLASS,2005,91.03,0.81,0,0,8.9,0,0,0,0,24.59,56.73,0,0
2.46,50248,SCIGLASS,1983,90.96,8.06,0,0,0,0,31.8,0,0,0,51.1,0,0
2.43,112313,SCIGLASS,1990,90.77,0,10,0,0,0,50,0,0,0,30.77,0,0
2.42,84019,SCIGLASS,1994,90.77,0,10,0,0,0,50,0,0,0,30.77,0,0
2.48,84016,SCIGLASS,1994,90.72,0,13.33,0,0,0,33.33,0,0,0,44.06,0,0
2.45,119847,SCIGLASS,1998,90.67,0,0,0,0,0,25,0,0,0,65.67,0,0
2.43,9476,SCIGLASS,1972,90.67,0,0,0,0,0,25,0,0,0,65.67,0,0
2.46,112307,SCIGLASS,1990,90.56,0,12.5,0,0,0,37.5,0,0,0,40.56,0,0
2.45,84017,SCIGLASS,1994,90.56,0,12.5,0,0,0,37.5,0,0,0,40.56,0,0
2.43,112311,SCIGLASS,1990,90.54,0,11.11,0,0,0,44.44,0,0,0,34.99,0,0
2.42,84018,SCIGLASS,1994,90.54,0,11.11,0,0,0,44.44,0,0,0,34.99,0,0
2.52,445084,SCIGLASS,2010,90.47,0,0,0,8.22,0,25,0,0,0,57.25,0,0
2.59,10245,VERA,1958,90.39,0,0,0,0,0,0,0,0,24.05,66.34,0,0
2.64,10256,VERA,1958,90.38,0,0,0,0,0,0,0,0,22.04,68.34,0,0
2.38,50022,SCIGLASS,1993,90.12,0,0,0,0,0,28,0,0,0,62.12,0,0
2.41,50029,SCIGLASS,1993,89.42,0,0,0,0,0,33,0,0,0,56.42,0,0
2.46,18398,SCIGLASS,1960,89.39,0,0,0,0,0,33.29,0,0,0,56.1,0,0
2.52,11348,VERA,1961,87.72,0,0,0,7.96,0,0,0,0,14.29,65.47,0,0
2.78,10285,VERA,1969,84.07,0,0,0,0,0,0,0,0,18.2,65.87,0,0
2.79,10323,VERA,1977,84.06,0,0,0,0,0,0,0,0,16.2,67.86,0,0
2.86,10324,VERA,1977,81.87,0,0,0,0,0,0,0,0,18.14,63.73,0,0
2.58,10244,VERA,1958,81.86,0,0,0,0,0,0,0,0,16.15,65.71,0,0
2.54,10242,VERA,1958,79.77,0,0,0,0,0,0,0,0,14.21,65.56,0,0
2.7,10595,VERA,1965,79.76,0,0,0,0,0,0,0,0,12.22,67.54,0,0
2.8,10594,VERA,1965,79.67,0,0,0,0,0,0,0,0,16.1,63.57,0,0
2.6,10246,VERA,1958,78.14,0,0,0,0,0,0,0,0,19.46,58.68,0,0
2.29,9488,VERA,1974,70.53,0,0,0,0,0,0,0,0,19.67,50.86,0,0
2.19,318,VERA,1941,67.7,0,0,0,0,0,0,0,0,9.9,57.8,0,0
5.63,386652,SCIGLASS,1985,65,10,0,0,0,0,0,0,0,0,55,0,0
